Repository: zheezit/Internship_2022

File: moke/MOKE_changing thickness_p(Ar)0.41microbar/3.3 - 75nm/pmoke/24_05_2022-1310.dat
24/05/2022	10:07

Si\Ta3\(Co88Tb12)75\Pt3-20220523_APEJ3

Field	Kepco	Channel A	Channel B	Agilent	0	RF out	Monitor+	Monitor-	Time
5980.04	4	5.623097	-0.474382	0.003594	0	0.002881	-0.212787	0.022426	3.363743E+9
5861.61	3.9	5.620026	-0.477919	0.003404	0	0.002949	-0.212787	0.022424	3.363744E+9
5741.05	3.8	5.622905	-0.467406	0.003051	0	0.002931	-0.212787	0.022775	3.363745E+9
5618.4	3.7	5.625861	-0.473842	0.002813	0	0.002803	-0.212787	0.022622	3.363746E+9
5493.71	3.6	5.628928	-0.480954	0.003197	0	0.002823	-0.212787	0.022731	3.363747E+9
5367.05	3.5	5.626342	-0.477182	0.00352	0	0.002777	-0.212787	0.022818	3.363748E+9
5238.46	3.4	5.630156	-0.475434	0.003172	0	0.002641	-0.212787	0.022467	3.363749E+9
5108.01	3.3	5.630309	-0.482582	0.003325	0	0.002929	-0.212787	0.022698	3.36375E+9
4975.74	3.2	5.632908	-0.472549	0.002968	0	0.002969	-0.212787	0.0228	3.363751E+9
4841.71	3.1	5.633493	-0.478488	0.003047	0	0.003019	-0.212787	0.022621	3.363752E+9
4705.98	3	5.637005	-0.478628	0.003279	0	0.00294	-0.212787	0.022461	3.363753E+9
4568.59	2.9	5.639259	-0.478088	0.002937	0	0.002836	-0.212787	0.022682	3.363754E+9
4429.62	2.8	5.641927	-0.485892	0.003098	0	0.002675	-0.212787	0.02248	3.363755E+9
4289.09	2.7	5.643314	-0.475808	0.002942	0	0.00291	-0.212787	0.022611	3.363756E+9
4147.09	2.6	5.643707	-0.481435	0.00292	0	0.002824	-0.212787	0.022452	3.363757E+9
4003.65	2.5	5.643285	-0.477029	0.002822	0	0.003025	-0.212787	0.02273	3.363758E+9
3858.83	2.4	5.642115	-0.479589	0.00308	0	0.00286	-0.212787	0.022613	3.363759E+9
3712.69	2.3	5.641491	-0.476955	0.002714	0	0.002918	-0.212787	0.022799	3.36376E+9
3565.29	2.2	5.642388	-0.477945	0.002953	0	0.002877	-0.212787	0.022566	3.363761E+9
3416.67	2.1	5.640208	-0.477637	0.002986	0	0.002428	-0.212787	0.022424	3.363762E+9
3266.89	2	5.643308	-0.48227	0.002959	0	0.002736	-0.212787	0.022748	3.363763E+9
3116	1.9	5.643619	-0.472384	0.002935	0	0.002795	-0.212787	0.022444	3.363764E+9
2964.07	1.8	5.638012	-0.482763	0.0029	0	0.002763	-0.212787	0.022387	3.363765E+9
2811.14	1.7	5.645111	-0.479937	0.00285	0	0.002849	-0.212787	0.022506	3.363766E+9
2657.27	1.6	5.637213	-0.475626	0.002998	0	0.00286	-0.212787	0.022384	3.363767E+9
2502.52	1.5	5.644136	-0.472881	0.002991	0	0.002743	-0.212787	0.022399	3.363768E+9
2346.93	1.4	5.644529	-0.476799	0.002816	0	0.003028	-0.212787	0.022705	3.363769E+9
2190.57	1.3	5.640302	-0.477325	0.003116	0	0.002671	-0.212787	0.02242	3.36377E+9
2033.48	1.2	5.642157	-0.48265	0.002963	0	0.002641	-0.212787	0.022767	3.363771E+9
1875.73	1.1	5.645163	-0.48134	0.003087	0	0.002776	-0.212787	0.022491	3.363772E+9
1717.37	1	5.647732	-0.473482	0.002811	0	0.002671	-0.212787	0.02241	3.363773E+9
1558.44	0.9	5.644815	-0.472673	0.00292	0	0.002833	-0.212787	0.022463	3.363774E+9
1399.02	0.8	5.645237	-0.476938	0.002946	0	0.002628	-0.212787	0.022669	3.363775E+9
1239.14	0.7	5.64118	-0.481756	0.002955	0	0.002675	-0.212787	0.022725	3.363776E+9
1078.87	0.6	5.647677	-0.482711	0.002786	0	0.002887	-0.212787	0.022607	3.363777E+9
918.26	0.5	5.644571	-0.479697	0.002955	0	0.002662	-0.212787	0.022526	3.363778E+9
757.37	0.4	5.646488	-0.480551	0.002897	0	0.002827	-0.212787	0.022546	3.363779E+9
596.24	0.3	5.648658	-0.475593	0.002862	0	0.0028	-0.212787	0.022729	3.36378E+9
434.94	0.2	5.649126	-0.476464	0.002929	0	0.002613	-0.212787	0.022632	3.363781E+9
273.52	0.1	5.645192	-0.473495	0.002837	0	0.00288	-0.212787	0.022573	3.363782E+9
112.03	0	5.653502	-0.479992	0.002842	0	0.002802	-0.212787	0.022382	3.363783E+9
-49.47	-0.1	5.657073	-0.478404	0.003044	0	0.002749	-0.212787	0.022773	3.363784E+9
-210.93	-0.2	5.651764	-0.47778	0.002899	0	0.002731	-0.212787	0.022734	3.363785E+9
-372.3	-0.3	5.651745	-0.473797	0.002885	0	0.002928	-0.212787	0.022584	3.363786E+9
-533.51	-0.4	5.654805	-0.485187	0.002758	0	0.002922	-0.212787	0.022693	3.363787E+9
-694.51	-0.5	5.649542	-0.480093	0.002923	0	0.002846	-0.212787	0.022789	3.363788E+9
-855.25	-0.6	5.650653	-0.478728	0.002974	0	0.00247	-0.212787	0.022694	3.363789E+9
-1015.68	-0.7	5.652232	-0.478254	0.003006	0	0.002781	-0.212787	0.022397	3.36379E+9
-1175.74	-0.8	5.643951	-0.477494	0.003026	0	0.002912	-0.212787	0.022581	3.363791E+9
-1335.37	-0.9	5.653493	-0.481246	0.00283	0	0.002689	-0.212787	0.022604	3.363792E+9
-1494.53	-1	5.650348	-0.478504	0.00295	0	0.002677	-0.212787	0.022541	3.363793E+9
-1653.15	-1.1	5.650325	-0.472585	0.003205	0	0.002876	-0.212787	0.022729	3.363794E+9
-1811.18	-1.2	5.647401	-0.482192	0.003043	0	0.002827	-0.212787	0.022513	3.363795E+9
-1968.57	-1.3	5.648746	-0.479986	0.002735	0	0.002985	-0.212787	0.02266	3.363796E+9
-2125.26	-1.4	5.654808	-0.475999	0.002883	0	0.00292	-0.212787	0.022713	3.363797E+9
-2281.19	-1.5	5.651218	-0.476406	0.003283	0	0.0028	-0.212787	0.022417	3.363798E+9
-2436.33	-1.6	5.648262	-0.472692	0.003511	0	0.002755	-0.212787	0.02234	3.363799E+9
-2590.6	-1.7	5.648756	-0.483108	0.002823	0	0.002817	-0.212787	0.022504	3.3638E+9
-2743.95	-1.8	5.649669	-0.470801	0.002698	0	0.002617	-0.212787	0.022619	3.363801E+9
-2896.33	-1.9	5.651712	-0.477338	0.003186	0	0.002954	-0.212787	0.022461	3.363802E+9
-3047.69	-2	5.646998	-0.478131	0.003081	0	0.002641	-0.212787	0.022743	3.363803E+9
-3197.97	-2.1	5.48287	-0.462104	0.003722	0	0.002778	-0.212787	0.022798	3.363804E+9
-3347.11	-2.2	-1.296559	0.17879	0.000897	0	0.000553	-0.212787	0.022566	3.363805E+9
-3495.06	-2.3	-4.32409	0.452524	0.000224	0	-0.000194	-0.212787	0.022825	3.363806E+9
-3641.77	-2.4	-5.276325	0.543094	1.8E-5	0	-0.000107	-0.212787	0.022834	3.363807E+9
-3787.18	-2.5	-5.648175	0.58385	-0.000368	0	-0.000301	-0.212787	0.022854	3.363808E+9
-3931.24	-2.6	-5.79622	0.591689	-0.000643	0	-0.000395	-0.212787	0.022512	3.363809E+9
-4073.89	-2.7	-5.858734	0.601195	-0.000362	0	-0.000386	-0.212787	0.022448	3.36381E+9
-4215.08	-2.8	-5.890202	0.602986	6E-6	0	-0.000447	-0.212787	0.022837	3.363811E+9
-4354.75	-2.9	-5.902889	0.597375	2.3E-5	0	-0.000517	-0.212787	0.02256	3.363812E+9
-4492.85	-3	-5.903263	0.605276	-0.000144	0	-0.000575	-0.212787	0.022635	3.363813E+9
-4629.32	-3.1	-5.915845	0.600741	-0.000546	0	-0.000385	-0.212787	0.022739	3.363814E+9
-4764.12	-3.2	-5.915995	0.602011	-0.000206	0	-0.000583	-0.212787	0.022601	3.363815E+9
-4897.18	-3.3	-5.918181	0.607904	7.2E-5	0	-0.000337	-0.212787	0.022485	3.363816E+9
-5028.44	-3.4	-5.912567	0.606972	4.6E-5	0	-0.000481	-0.212787	0.022424	3.363817E+9
-5157.87	-3.5	-5.921209	0.605555	3.4E-5	0	-0.000604	-0.212787	0.022507	3.363818E+9
-5285.39	-3.6	-5.921771	0.603483	4.5E-5	0	-0.000319	-0.212787	0.02276	3.363819E+9
-5410.96	-3.7	-5.925592	0.604197	7.9E-5	0	-0.000663	-0.212787	0.022809	3.36382E+9
-5534.53	-3.8	-5.929136	0.605195	-8.6E-5	0	-0.00057	-0.212787	0.022815	3.363821E+9
-5656.02	-3.9	-5.928223	0.59653	-7.6E-5	0	-0.000559	-0.212787	0.022755	3.363822E+9
-5775.41	-4	-5.930923	0.602021	-0.000384	0	-0.000704	-0.212787	0.022708	3.363823E+9
-5656.02	-3.9	-5.932788	0.602596	-3.6E-5	0	-0.000492	-0.212787	0.02281	3.363824E+9
-5534.53	-3.8	-5.930523	0.604785	-0.000164	0	-0.000361	-0.212787	0.022487	3.363825E+9
-5410.96	-3.7	-5.937869	0.607709	8.2E-5	0	-0.000501	-0.212787	0.022481	3.363826E+9
-5285.39	-3.6	-5.934822	0.603366	-0.000383	0	-0.00059	-0.212787	0.022586	3.363827E+9
-5157.87	-3.5	-5.933538	0.598717	-5.8E-5	0	-0.000715	-0.212787	0.022825	3.363828E+9
-5028.44	-3.4	-5.938902	0.601757	7.5E-5	0	-0.000598	-0.212787	0.022655	3.363829E+9
-4897.18	-3.3	-5.941066	0.600019	-8.4E-5	0	-0.000694	-0.212787	0.022535	3.36383E+9
-4764.12	-3.2	-5.935722	0.603846	0.000174	0	-0.000503	-0.212787	0.022481	3.363831E+9
-4629.32	-3.1	-5.943928	0.609548	-8.3E-5	0	-0.000447	-0.212787	0.022453	3.363832E+9
-4492.85	-3	-5.940566	0.605208	-0.000209	0	-0.000583	-0.212787	0.022499	3.363833E+9
-4354.75	-2.9	-5.939289	0.600042	-6.3E-5	0	-0.00053	-0.212787	0.022737	3.363834E+9
-4215.08	-2.8	-5.944016	0.605643	-0.000287	0	-0.00043	-0.212787	0.022834	3.363835E+9
-4073.89	-2.7	-5.933032	0.610542	-0.000204	0	-0.000555	-0.212787	0.022726	3.363836E+9
-3931.24	-2.6	-5.945783	0.606124	-0.00012	0	-0.000447	-0.212787	0.022803	3.363837E+9
-3787.18	-2.5	-5.941111	0.602544	1.5E-5	0	-0.000611	-0.212787	0.022747	3.363838E+9
-3641.77	-2.4	-5.941534	0.603447	-0.000289	0	-0.000374	-0.212787	0.02278	3.363839E+9
-3495.06	-2.3	-5.943447	0.60563	-0.000546	0	-0.000668	-0.212787	0.022832	3.36384E+9
-3347.11	-2.2	-5.948463	0.6114	-0.00035	0	-0.0005	-0.212787	0.022721	3.363841E+9
-3197.97	-2.1	-5.949311	0.60782	-5E-6	0	-0.000576	-0.212787	0.02248	3.363842E+9
-3047.69	-2	-5.952115	0.607423	-0.000216	0	-0.000506	-0.212787	0.022516	3.363843E+9
-2896.33	-1.9	-5.953415	0.611371	1.9E-5	0	-0.00062	-0.212787	0.022706	3.363844E+9
-2743.95	-1.8	-5.943837	0.608794	-0.000385	0	-0.000447	-0.212787	0.022475	3.363845E+9
-2590.6	-1.7	-5.949909	0.605198	-0.000387	0	-0.000723	-0.212787	0.022711	3.363846E+9
-2436.33	-1.6	-5.952245	0.610393	-0.000979	0	-0.00059	-0.212787	0.022663	3.363847E+9
-2281.19	-1.5	-5.954919	0.606936	-0.000681	0	-0.000444	-0.212787	0.022465	3.363848E+9
-2125.26	-1.4	-5.951875	0.610026	-0.00119	0	-0.000654	-0.212787	0.022553	3.363849E+9
-1968.57	-1.3	-5.95321	0.600754	-0.001073	0	-0.000532	-0.212787	0.022705	3.36385E+9
-1811.18	-1.2	-5.950933	0.608596	-0.000644	0	-0.000449	-0.212787	0.022699	3.363851E+9
-1653.15	-1.1	-5.958307	0.602255	-0.000945	0	-0.0007	-0.212787	0.02262	3.363852E+9
-1494.53	-1	-5.957576	0.613804	-0.000489	0	-0.000564	-0.212787	0.02267	3.363853E+9
-1335.37	-0.9	-5.952174	0.602813	-0.001006	0	-0.000612	-0.212787	0.022744	3.363854E+9
-1175.74	-0.8	-5.954474	0.605822	-0.000736	0	-0.000129	-0.212787	0.022412	3.363855E+9
-1015.68	-0.7	-5.949016	0.606277	-0.000607	0	-0.000466	-0.212787	0.022613	3.363856E+9
-855.25	-0.6	-5.94884	0.610802	-0.000392	0	-0.00048	-0.212787	0.022568	3.363857E+9
-694.51	-0.5	-5.950224	0.607677	-0.000707	0	-0.000424	-0.212787	0.02261	3.363858E+9
-533.51	-0.4	-5.95217	0.609402	-0.00059	0	-0.000319	-0.212787	0.022385	3.363859E+9
-372.3	-0.3	-5.954549	0.607202	-0.00097	0	-0.000422	-0.212787	0.02252	3.36386E+9
-210.93	-0.2	-5.957092	0.604431	-0.000686	0	-0.000564	-0.212787	0.02277	3.363861E+9
-49.47	-0.1	-5.955065	0.606692	-0.000802	0	-0.000437	-0.212787	0.02267	3.363862E+9
112.03	0	-5.957619	0.61165	-0.00068	0	-0.000538	-0.212787	0.022791	3.363863E+9
273.52	0.1	-5.951949	0.606884	-0.000567	0	-0.000485	-0.212787	0.022693	3.363864E+9
434.94	0.2	-5.956716	0.60781	-0.00053	0	-0.000448	-0.212787	0.022681	3.363865E+9
596.24	0.3	-5.956797	0.607784	-0.000514	0	-0.000552	-0.212787	0.022778	3.363866E+9
757.37	0.4	-5.962788	0.603729	-0.00102	0	-0.000564	-0.212787	0.022759	3.363867E+9
918.26	0.5	-5.962385	0.606969	-0.000537	0	-0.000501	-0.212787	0.022707	3.363868E+9
1078.87	0.6	-5.960926	0.610591	-0.000677	0	-0.000554	-0.212787	0.022718	3.363869E+9
1239.14	0.7	-5.962148	0.604253	-0.000517	0	-0.000616	-0.212787	0.022628	3.36387E+9
1399.02	0.8	-5.961209	0.609067	-0.000569	0	-0.000484	-0.212787	0.022784	3.363871E+9
1558.44	0.9	-5.958113	0.607661	-0.000856	0	-0.000528	-0.212787	0.022783	3.363872E+9
1717.37	1	-5.964903	0.607794	-0.000524	0	-0.000557	-0.212787	0.022499	3.363873E+9
1875.73	1.1	-5.959721	0.615045	-0.000583	0	-0.000555	-0.212787	0.022517	3.363874E+9
2033.48	1.2	-5.964256	0.606101	-0.000744	0	-0.000506	-0.212787	0.022789	3.363875E+9
2190.57	1.3	-5.966092	0.605958	-0.000755	0	-0.000521	-0.212787	0.022827	3.363876E+9
2346.93	1.4	-5.966881	0.609629	-0.000585	0	-0.000552	-0.212787	0.022526	3.363877E+9
2502.52	1.5	-5.969022	0.608986	-0.000697	0	-0.000426	-0.212787	0.02252	3.363878E+9
2657.27	1.6	-5.962437	0.603619	-0.000596	0	-0.00051	-0.212787	0.022798	3.363879E+9
2811.14	1.7	-0.601442	0.100965	0.001027	0	0.001439	-0.212787	0.022454	3.36388E+9
2964.07	1.8	3.593739	-0.286936	0.002148	0	0.00236	-0.212787	0.02243	3.363881E+9
3116	1.9	4.804528	-0.395748	0.002545	0	0.002476	-0.212787	0.022412	3.363882E+9
3266.89	2	5.279348	-0.443931	0.002737	0	0.003101	-0.212787	0.02263	3.363883E+9
3416.67	2.1	5.469888	-0.46291	0.002824	0	0.003074	-0.212787	0.022647	3.363884E+9
3565.29	2.2	5.542565	-0.468271	0.002828	0	0.002779	-0.212787	0.02271	3.363885E+9
3712.69	2.3	5.565277	-0.469226	0.002759	0	0.002945	-0.212787	0.022704	3.363886E+9
3858.83	2.4	5.581154	-0.466575	0.002857	0	0.003063	-0.212787	0.022579	3.363887E+9
4003.65	2.5	5.58643	-0.4706	0.00262	0	0.002964	-0.212787	0.022352	3.363888E+9
4147.09	2.6	5.588178	-0.46689	0.00273	0	0.002911	-0.212787	0.02246	3.363889E+9
4289.09	2.7	5.59543	-0.473001	0.002736	0	0.002942	-0.212787	0.02264	3.36389E+9
4429.62	2.8	5.601992	-0.467449	0.002642	0	0.002837	-0.212787	0.022495	3.363891E+9
4568.59	2.9	5.602038	-0.475268	0.00253	0	0.003131	-0.212787	0.022672	3.363892E+9
4705.98	3	5.606921	-0.471877	0.002654	0	0.003092	-0.212787	0.022623	3.363893E+9
4841.71	3.1	5.603857	-0.476061	0.002591	0	0.002863	-0.212787	0.022656	3.363894E+9
4975.74	3.2	5.604854	-0.472702	0.002873	0	0.002996	-0.212787	0.022612	3.363895E+9
5108.01	3.3	5.610524	-0.468823	0.003284	0	0.003075	-0.212787	0.022684	3.363896E+9
5238.46	3.4	5.608932	-0.470509	0.00362	0	0.002991	-0.212787	0.022631	3.363897E+9
5367.05	3.5	5.612437	-0.47135	0.002955	0	0.002734	-0.212787	0.022335	3.363898E+9
5493.71	3.6	5.609328	-0.468686	0.003443	0	0.003118	-0.212787	0.022394	3.363899E+9
5618.4	3.7	5.613785	-0.469235	0.002934	0	0.002854	-0.212787	0.022601	3.3639E+9
5741.05	3.8	5.606394	-0.471078	0.003054	0	0.003189	-0.212787	0.022632	3.363901E+9
5861.61	3.9	5.611092	-0.472322	0.002996	0	0.002978	-0.212787	0.022703	3.363902E+9
5980.04	4	5.609325	-0.473755	0.003089	0	0.003129	-0.212787	0.02268	3.363903E+9

File: moke/MOKE_changing thickness_p(Ar)0.41microbar/3.4 - 100nm/pmoke/24_05_2022-1312.dat
24/05/2022	10:28

Si\Ta3\(Co88Tb12)100\Pt3-20220523_APEJ4

Field	Kepco	Channel A	Channel B	Agilent	0	RF out	Monitor+	Monitor-	Time
5980.04	4	5.441016	-0.447787	0.004526	0	0.004905	-0.212787	0.022004	3.364988E+9
5861.61	3.9	5.442478	-0.452741	0.004763	0	0.004735	-0.212787	0.021749	3.364988E+9
5741.05	3.8	5.442842	-0.453739	0.004697	0	0.004689	-0.212787	0.021675	3.364989E+9
5618.4	3.7	5.450369	-0.446647	0.004737	0	0.004521	-0.212787	0.021698	3.36499E+9
5493.71	3.6	5.44611	-0.452839	0.004212	0	0.004833	-0.212787	0.021725	3.364991E+9
5367.05	3.5	5.449183	-0.450935	0.003924	0	0.004933	-0.212787	0.021681	3.364992E+9
5238.46	3.4	5.450398	-0.449122	0.004439	0	0.004694	-0.212787	0.021994	3.364993E+9
5108.01	3.3	5.448011	-0.449515	0.004511	0	0.004872	-0.212787	0.021657	3.364994E+9
4975.74	3.2	5.455558	-0.448297	0.005029	0	0.004658	-0.212787	0.022029	3.364995E+9
4841.71	3.1	5.449963	-0.447407	0.004888	0	0.004912	-0.212787	0.021768	3.364996E+9
4705.98	3	5.449486	-0.45306	0.005146	0	0.005175	-0.212787	0.021922	3.364997E+9
4568.59	2.9	5.457172	-0.452092	0.005055	0	0.00468	-0.212787	0.021787	3.364998E+9
4429.62	2.8	5.46124	-0.452202	0.005368	0	0.004921	-0.212787	0.021797	3.364999E+9
4289.09	2.7	5.462919	-0.458287	0.005231	0	0.004569	-0.212787	0.022117	3.365E+9
4147.09	2.6	5.461142	-0.444798	0.005292	0	0.005042	-0.212787	0.022056	3.365001E+9
4003.65	2.5	5.45982	-0.446585	0.005164	0	0.004634	-0.212787	0.021815	3.365002E+9
3858.83	2.4	5.460346	-0.453043	0.004847	0	0.004727	-0.212787	0.02202	3.365003E+9
3712.69	2.3	5.462039	-0.452179	0.004926	0	0.004731	-0.212787	0.021873	3.365004E+9
3565.29	2.2	5.457621	-0.454021	0.005243	0	0.004531	-0.212787	0.022039	3.365005E+9
3416.67	2.1	5.455986	-0.455223	0.004963	0	0.004942	-0.212787	0.021984	3.365006E+9
3266.89	2	5.453361	-0.455253	0.004817	0	0.004896	-0.212787	0.021905	3.365007E+9
3116	1.9	5.456211	-0.448229	0.00514	0	0.004675	-0.212787	0.021889	3.365008E+9
2964.07	1.8	5.456665	-0.448108	0.004967	0	0.004836	-0.212787	0.021814	3.365009E+9
2811.14	1.7	5.458728	-0.45332	0.005035	0	0.004817	-0.212787	0.022084	3.36501E+9
2657.27	1.6	5.46276	-0.452991	0.004833	0	0.004696	-0.212787	0.021719	3.365011E+9
2502.52	1.5	5.457309	-0.452049	0.005057	0	0.004924	-0.212787	0.021815	3.365012E+9
2346.93	1.4	5.461542	-0.449428	0.004958	0	0.004904	-0.212787	0.022021	3.365013E+9
2190.57	1.3	5.460584	-0.449928	0.005635	0	0.004947	-0.212787	0.022114	3.365014E+9
2033.48	1.2	5.459849	-0.447517	0.005091	0	0.005011	-0.212787	0.022046	3.365015E+9
1875.73	1.1	5.462997	-0.451426	0.005056	0	0.004702	-0.212787	0.021798	3.365016E+9
1717.37	1	5.464583	-0.453177	0.004772	0	0.004653	-0.212787	0.021798	3.365017E+9
1558.44	0.9	5.462539	-0.452722	0.005273	0	0.004677	-0.212787	0.022068	3.365018E+9
1399.02	0.8	5.46584	-0.4497	0.00519	0	0.004854	-0.212787	0.021752	3.365019E+9
1239.14	0.7	5.465083	-0.452413	0.004667	0	0.004793	-0.212787	0.021698	3.36502E+9
1078.87	0.6	5.467195	-0.448394	0.003909	0	0.004872	-0.212787	0.021871	3.365021E+9
918.26	0.5	5.460684	-0.453706	0.005093	0	0.004815	-0.212787	0.021719	3.365022E+9
757.37	0.4	5.456253	-0.453134	0.004371	0	0.004779	-0.212787	0.021965	3.365023E+9
596.24	0.3	5.462013	-0.453524	0.004869	0	0.004946	-0.212787	0.021725	3.365024E+9
434.94	0.2	5.464118	-0.457052	0.004838	0	0.004828	-0.212787	0.022018	3.365025E+9
273.52	0.1	5.470385	-0.447439	0.00466	0	0.005033	-0.212787	0.021927	3.365026E+9
112.03	0	5.472094	-0.454866	0.004719	0	0.005114	-0.212787	0.021769	3.365027E+9
-49.47	-0.1	5.468559	-0.453511	0.004985	0	0.00519	-0.212787	0.021717	3.365028E+9
-210.93	-0.2	5.468066	-0.450548	0.005051	0	0.00491	-0.212787	0.022075	3.365029E+9
-372.3	-0.3	5.466974	-0.452585	0.004679	0	0.005039	-0.212787	0.021726	3.36503E+9
-533.51	-0.4	5.46777	-0.448255	0.00469	0	0.004809	-0.212787	0.021867	3.365031E+9
-694.51	-0.5	5.464433	-0.453618	0.004708	0	0.004808	-0.212787	0.021934	3.365032E+9
-855.25	-0.6	5.462686	-0.451094	0.00476	0	0.005074	-0.212787	0.021728	3.365033E+9
-1015.68	-0.7	5.461282	-0.459616	0.004556	0	0.005089	-0.212787	0.021733	3.365034E+9
-1175.74	-0.8	5.464018	-0.457686	0.005281	0	0.004932	-0.212787	0.021676	3.365035E+9
-1335.37	-0.9	5.463943	-0.449291	0.004222	0	0.004846	-0.212787	0.021935	3.365036E+9
-1494.53	-1	5.4666	-0.446543	0.004767	0	0.004866	-0.212787	0.021873	3.365037E+9
-1653.15	-1.1	5.463049	-0.45562	0.004378	0	0.004852	-0.212787	0.021913	3.365038E+9
-1811.18	-1.2	5.467026	-0.449077	0.005293	0	0.004954	-0.212787	0.021714	3.365039E+9
-1968.57	-1.3	5.465808	-0.456961	0.005302	0	0.004825	-0.212787	0.021747	3.36504E+9
-2125.26	-1.4	5.464118	-0.451815	0.005043	0	0.004957	-0.212787	0.021733	3.365041E+9
-2281.19	-1.5	5.46378	-0.454704	0.005176	0	0.005384	-0.212787	0.021952	3.365042E+9
-2436.33	-1.6	5.458524	-0.45523	0.004654	0	0.004651	-0.212787	0.02168	3.365043E+9
-2590.6	-1.7	5.462478	-0.444532	0.004746	0	0.005101	-0.212787	0.021928	3.365044E+9
-2743.95	-1.8	5.460814	-0.452264	0.005333	0	0.004998	-0.212787	0.021973	3.365045E+9
-2896.33	-1.9	5.456074	-0.45254	0.005222	0	0.005032	-0.212787	0.021736	3.365046E+9
-3047.69	-2	5.451302	-0.454827	0.005782	0	0.004861	-0.212787	0.022027	3.365047E+9
-3197.97	-2.1	5.413164	-0.4464	0.005675	0	0.005171	-0.212787	0.021855	3.365048E+9
-3347.11	-2.2	1.969984	-0.131344	0.003956	0	0.003501	-0.212787	0.022016	3.365049E+9
-3495.06	-2.3	-3.072952	0.319268	0.00288	0	0.002314	-0.212787	0.021876	3.36505E+9
-3641.77	-2.4	-4.358187	0.435068	0.002068	0	0.002116	-0.212787	0.021922	3.365051E+9
-3787.18	-2.5	-5.010123	0.493683	0.001944	0	0.001954	-0.212787	0.021935	3.365052E+9
-3931.24	-2.6	-5.30765	0.516824	0.002216	0	0.002017	-0.212787	0.021751	3.365053E+9
-4073.89	-2.7	-5.447339	0.530385	0.001834	0	0.00159	-0.212787	0.022028	3.365054E+9
-4215.08	-2.8	-5.524762	0.534273	0.001747	0	0.001751	-0.212787	0.022001	3.365055E+9
-4354.75	-2.9	-5.564186	0.542181	0.00219	0	0.002076	-0.212787	0.02201	3.365056E+9
-4492.85	-3	-5.583325	0.538682	0.001915	0	0.001851	-0.212787	0.021783	3.365057E+9
-4629.32	-3.1	-5.591392	0.544777	0.001735	0	0.001823	-0.212787	0.022071	3.365058E+9
-4764.12	-3.2	-5.601476	0.544735	0.001855	0	0.001913	-0.212787	0.021709	3.365059E+9
-4897.18	-3.3	-5.610008	0.544634	0.001813	0	0.001742	-0.212787	0.02188	3.36506E+9
-5028.44	-3.4	-5.617191	0.546885	0.001812	0	0.001831	-0.212787	0.022092	3.365061E+9
-5157.87	-3.5	-5.626759	0.545527	0.002146	0	0.001609	-0.212787	0.021774	3.365062E+9
-5285.39	-3.6	-5.623532	0.551268	0.001984	0	0.001744	-0.212787	0.021697	3.365063E+9
-5410.96	-3.7	-5.632343	0.54593	0.001777	0	0.001778	-0.212787	0.022017	3.365064E+9
-5534.53	-3.8	-5.635329	0.547889	0.001901	0	0.00171	-0.212787	0.022095	3.365065E+9
-5656.02	-3.9	-5.639406	0.553188	0.001844	0	0.001695	-0.212787	0.021781	3.365066E+9
-5775.41	-4	-5.640488	0.548282	0.001963	0	0.001757	-0.212787	0.021938	3.365067E+9
-5656.02	-3.9	-5.636242	0.544384	0.00185	0	0.001797	-0.212787	0.022097	3.365068E+9
-5534.53	-3.8	-5.644107	0.552353	0.001868	0	0.001651	-0.212787	0.021788	3.365069E+9
-5410.96	-3.7	-5.643929	0.543848	0.002052	0	0.001707	-0.212787	0.021928	3.36507E+9
-5285.39	-3.6	-5.646216	0.550134	0.001637	0	0.0016	-0.212787	0.022015	3.365071E+9
-5157.87	-3.5	-5.644289	0.545878	0.001742	0	0.001874	-0.212787	0.022093	3.365072E+9
-5028.44	-3.4	-5.650202	0.548035	0.00182	0	0.00179	-0.212787	0.021806	3.365073E+9
-4897.18	-3.3	-5.652736	0.54553	0.001831	0	0.001639	-0.212787	0.021947	3.365074E+9
-4764.12	-3.2	-5.651914	0.545111	0.001747	0	0.001951	-0.212787	0.022064	3.365075E+9
-4629.32	-3.1	-5.653171	0.550582	0.001884	0	0.00189	-0.212787	0.021721	3.365076E+9
-4492.85	-3	-5.653461	0.549556	0.00205	0	0.001694	-0.212787	0.022117	3.365077E+9
-4354.75	-2.9	-5.655767	0.546183	0.002038	0	0.001573	-0.212787	0.021877	3.365078E+9
-4215.08	-2.8	-5.654841	0.552213	0.002024	0	0.001786	-0.212787	0.021854	3.365079E+9
-4073.89	-2.7	-5.653821	0.550176	0.001879	0	0.001668	-0.212787	0.022009	3.36508E+9
-3931.24	-2.6	-5.65375	0.544023	0.001964	0	0.001889	-0.212787	0.021907	3.365081E+9
-3787.18	-2.5	-5.658977	0.55234	0.002277	0	0.001684	-0.212787	0.021966	3.365082E+9
-3641.77	-2.4	-5.653721	0.548773	0.002177	0	0.001921	-0.212787	0.021747	3.365083E+9
-3495.06	-2.3	-5.652889	0.551895	0.002437	0	0.001854	-0.212787	0.021771	3.365084E+9
-3347.11	-2.2	-5.647463	0.543594	0.00182	0	0.001759	-0.212787	0.021838	3.365085E+9
-3197.97	-2.1	-5.647645	0.548334	0.002089	0	0.001714	-0.212787	0.021804	3.365086E+9
-3047.69	-2	-5.643211	0.557389	0.002301	0	0.001744	-0.212787	0.021847	3.365087E+9
-2896.33	-1.9	-5.647639	0.54645	0.001975	0	0.002064	-0.212787	0.022103	3.365088E+9
-2743.95	-1.8	-5.655007	0.542688	0.002143	0	0.002069	-0.212787	0.022022	3.365089E+9
-2590.6	-1.7	-5.655745	0.549055	0.001968	0	0.001811	-0.212787	0.021786	3.36509E+9
-2436.33	-1.6	-5.650641	0.544838	0.002126	0	0.001881	-0.212787	0.021989	3.365091E+9
-2281.19	-1.5	-5.651134	0.546827	0.002088	0	0.001892	-0.212787	0.02188	3.365092E+9
-2125.26	-1.4	-5.655416	0.545007	0.001738	0	0.001898	-0.212787	0.022084	3.365093E+9
-1968.57	-1.3	-5.650715	0.553035	0.002354	0	0.001716	-0.212787	0.021914	3.365094E+9
-1811.18	-1.2	-5.654159	0.552463	0.002465	0	0.001837	-0.212787	0.021765	3.365095E+9
-1653.15	-1.1	-5.659581	0.54864	0.002421	0	0.001907	-0.212787	0.021831	3.365096E+9
-1494.53	-1	-5.661131	0.544218	0.001822	0	0.001985	-0.212787	0.02177	3.365097E+9
-1335.37	-0.9	-5.658467	0.541541	0.001934	0	0.002083	-0.212787	0.022064	3.365098E+9
-1175.74	-0.8	-5.66168	0.550813	0.00179	0	0.00182	-0.212787	0.021809	3.365099E+9
-1015.68	-0.7	-5.6608	0.547243	0.001585	0	0.001757	-0.212787	0.02172	3.3651E+9
-855.25	-0.6	-5.659884	0.54593	0.001464	0	0.001824	-0.212787	0.021698	3.365101E+9
-694.51	-0.5	-5.659841	0.546424	0.001766	0	0.002116	-0.212787	0.021743	3.365102E+9
-533.51	-0.4	-5.66385	0.545943	0.001477	0	0.001845	-0.212787	0.021809	3.365103E+9
-372.3	-0.3	-5.661157	0.541603	0.001447	0	0.001942	-0.212787	0.021672	3.365104E+9
-210.93	-0.2	-5.664676	0.552931	0.001199	0	0.001844	-0.212787	0.022038	3.365105E+9
-49.47	-0.1	-5.665614	0.545043	0.001665	0	0.001628	-0.212787	0.022045	3.365106E+9
112.03	0	-5.658493	0.539881	0.001426	0	0.002094	-0.212787	0.021886	3.365107E+9
273.52	0.1	-5.66337	0.551775	0.001839	0	0.001953	-0.212787	0.021756	3.365108E+9
434.94	0.2	-5.657219	0.547399	0.001911	0	0.002078	-0.212787	0.021965	3.365109E+9
596.24	0.3	-5.657083	0.546411	0.001888	0	0.002163	-0.212787	0.021762	3.36511E+9
757.37	0.4	-5.65978	0.546382	0.002103	0	0.001865	-0.212787	0.022048	3.365111E+9
918.26	0.5	-5.65977	0.551791	0.001949	0	0.001946	-0.212787	0.02194	3.365112E+9
1078.87	0.6	-5.654052	0.547356	0.001786	0	0.002132	-0.212787	0.021691	3.365113E+9
1239.14	0.7	-5.661644	0.548685	0.001776	0	0.002126	-0.212787	0.021992	3.365114E+9
1399.02	0.8	-5.658266	0.552424	0.002122	0	0.001811	-0.212787	0.021759	3.365115E+9
1558.44	0.9	-5.660228	0.54479	0.001904	0	0.002009	-0.212787	0.021972	3.365116E+9
1717.37	1	-5.654361	0.554156	0.001851	0	0.002124	-0.212787	0.021756	3.365117E+9
1875.73	1.1	-5.649523	0.547347	0.001745	0	0.001959	-0.212787	0.021814	3.365118E+9
2033.48	1.2	-5.649903	0.543558	0.001967	0	0.001831	-0.212787	0.021796	3.365119E+9
2190.57	1.3	-5.65578	0.547399	0.00173	0	0.001828	-0.212787	0.021879	3.36512E+9
2346.93	1.4	-5.654913	0.548555	0.001437	0	0.001994	-0.212787	0.021724	3.365121E+9
2502.52	1.5	-5.6412	0.546135	0.001757	0	0.002001	-0.212787	0.021705	3.365122E+9
2657.27	1.6	-5.590814	0.537175	0.00189	0	0.002004	-0.212787	0.022074	3.365123E+9
2811.14	1.7	-2.946658	0.295688	0.002692	0	0.003097	-0.212787	0.021745	3.365124E+9
2964.07	1.8	2.26123	-0.166642	0.004292	0	0.004366	-0.212787	0.021726	3.365125E+9
3116	1.9	3.919572	-0.316003	0.004874	0	0.00492	-0.212787	0.021944	3.365126E+9
3266.89	2	4.691895	-0.38081	0.005261	0	0.004984	-0.212787	0.02198	3.365127E+9
3416.67	2.1	5.063236	-0.416228	0.005083	0	0.005296	-0.212787	0.021708	3.365128E+9
3565.29	2.2	5.232681	-0.427095	0.0053	0	0.005259	-0.212787	0.021683	3.365129E+9
3712.69	2.3	5.317242	-0.441081	0.005204	0	0.005064	-0.212787	0.022019	3.36513E+9
3858.83	2.4	5.360984	-0.441474	0.005075	0	0.00529	-0.212787	0.021703	3.365131E+9
4003.65	2.5	5.386588	-0.444925	0.005396	0	0.00546	-0.212787	0.021674	3.365132E+9
4147.09	2.6	5.397088	-0.44575	0.005246	0	0.005411	-0.212787	0.021665	3.365133E+9
4289.09	2.7	5.413323	-0.443827	0.0054	0	0.00532	-0.212787	0.021765	3.365134E+9
4429.62	2.8	5.413615	-0.448001	0.005435	0	0.005377	-0.212787	0.021655	3.365135E+9
4568.59	2.9	5.416052	-0.44459	0.005447	0	0.005592	-0.212787	0.021925	3.365136E+9
4705.98	3	5.421747	-0.444925	0.004967	0	0.00542	-0.212787	0.02159	3.365137E+9
4841.71	3.1	5.428206	-0.445678	0.005213	0	0.005403	-0.212787	0.021929	3.365138E+9
4975.74	3.2	5.430613	-0.448726	0.005358	0	0.00526	-0.212787	0.021936	3.365139E+9
5108.01	3.3	5.431682	-0.443609	0.005489	0	0.005586	-0.212787	0.021837	3.36514E+9
5238.46	3.4	5.445727	-0.443209	0.005006	0	0.005438	-0.212787	0.021694	3.365141E+9
5367.05	3.5	5.437254	-0.444376	0.005433	0	0.005504	-0.212787	0.021989	3.365142E+9
5493.71	3.6	5.431214	-0.448622	0.005203	0	0.005457	-0.212787	0.021614	3.365143E+9
5618.4	3.7	5.438534	-0.444856	0.005126	0	0.005788	-0.212787	0.021935	3.365144E+9
5741.05	3.8	5.438342	-0.454379	0.006068	0	0.005619	-0.212787	0.021675	3.365145E+9
5861.61	3.9	5.440106	-0.452179	0.005935	0	0.005528	-0.212787	0.021682	3.365146E+9
5980.04	4	5.440993	-0.450496	0.00584	0	0.005211	-0.212787	0.021639	3.365147E+9

File: moke/MOKE_changing thickness_p(Ar)0.41microbar/3.4 - 100nm/pmoke/24_05_2022-1314.dat
24/05/2022	10:33

Si\Ta3\(Co88Tb12)100\Pt3-20220523_APEJ4

Field	Kepco	Channel A	Channel B	Agilent	0	RF out	Monitor+	Monitor-	Time
5980.04	4	5.433264	-0.443937	0.005736	0	0.006408	-0.212787	0.021776	3.365309E+9
5861.61	3.9	5.435746	-0.445685	0.006081	0	0.0063	-0.212787	0.021775	3.36531E+9
5741.05	3.8	5.43854	-0.444804	0.005911	0	0.006108	-0.212787	0.021568	3.365311E+9
5618.4	3.7	5.443907	-0.450032	0.006158	0	0.00604	-0.212787	0.021876	3.365312E+9
5493.71	3.6	5.446081	-0.446062	0.006014	0	0.006131	-0.212787	0.021662	3.365313E+9
5367.05	3.5	5.436766	-0.443973	0.006286	0	0.005988	-0.212787	0.021581	3.365314E+9
5238.46	3.4	5.439193	-0.445175	0.006898	0	0.006336	-0.212787	0.021954	3.365315E+9
5108.01	3.3	5.438615	-0.439476	0.006221	0	0.006217	-0.212787	0.021698	3.365316E+9
4975.74	3.2	5.439564	-0.448677	0.005881	0	0.006273	-0.212787	0.021718	3.365317E+9
4841.71	3.1	5.440753	-0.442335	0.005891	0	0.006146	-0.212787	0.021585	3.365318E+9
4705.98	3	5.436458	-0.448758	0.006188	0	0.00631	-0.212787	0.02188	3.365319E+9
4568.59	2.9	5.444596	-0.450886	0.006193	0	0.006315	-0.212787	0.021563	3.36532E+9
4429.62	2.8	5.447452	-0.441734	0.005775	0	0.006432	-0.212787	0.021522	3.365321E+9
4289.09	2.7	5.446552	-0.448719	0.006075	0	0.006387	-0.212787	0.021591	3.365322E+9
4147.09	2.6	5.440717	-0.446136	0.005801	0	0.006227	-0.212787	0.021574	3.365323E+9
4003.65	2.5	5.450509	-0.446598	0.005656	0	0.006254	-0.212787	0.021522	3.365324E+9
3858.83	2.4	5.449609	-0.450444	0.006326	0	0.006158	-0.212787	0.021681	3.365325E+9
3712.69	2.3	5.452075	-0.450415	0.005879	0	0.006286	-0.212787	0.021908	3.365326E+9
3565.29	2.2	5.458306	-0.446621	0.005781	0	0.006306	-0.212787	0.021592	3.365327E+9
3416.67	2.1	5.458319	-0.449444	0.005706	0	0.006309	-0.212787	0.021598	3.365328E+9
3266.89	2	5.463901	-0.449587	0.0056	0	0.006263	-0.212787	0.021654	3.365329E+9
3116	1.9	5.467348	-0.447966	0.005974	0	0.006439	-0.212787	0.021876	3.36533E+9
2964.07	1.8	5.460652	-0.444099	0.006627	0	0.006443	-0.212787	0.021837	3.365331E+9
2811.14	1.7	5.465723	-0.447774	0.005792	0	0.006284	-0.212787	0.02154	3.365332E+9
2657.27	1.6	5.459658	-0.449379	0.005751	0	0.006122	-0.212787	0.021612	3.365333E+9
2502.52	1.5	5.463956	-0.44971	0.005929	0	0.006095	-0.212787	0.021564	3.365334E+9
2346.93	1.4	5.459534	-0.452351	0.005865	0	0.006456	-0.212787	0.021642	3.365335E+9
2190.57	1.3	5.458313	-0.447264	0.00595	0	0.006336	-0.212787	0.02166	3.365336E+9
2033.48	1.2	5.457913	-0.447098	0.005865	0	0.006455	-0.212787	0.021604	3.365337E+9
1875.73	1.1	5.461194	-0.446851	0.005814	0	0.006405	-0.212787	0.021745	3.365338E+9
1717.37	1	5.453985	-0.445259	0.006195	0	0.006242	-0.212787	0.021857	3.365339E+9
1558.44	0.9	5.456545	-0.444009	0.005585	0	0.006354	-0.212787	0.021857	3.36534E+9
1399.02	0.8	5.457465	-0.448953	0.006287	0	0.006261	-0.212787	0.021896	3.365341E+9
1239.14	0.7	5.456172	-0.452446	0.005662	0	0.0066	-0.212787	0.021495	3.365342E+9
1078.87	0.6	5.460038	-0.446322	0.005672	0	0.00634	-0.212787	0.021681	3.365343E+9
918.26	0.5	5.459213	-0.44562	0.006553	0	0.0061	-0.212787	0.021669	3.365344E+9
757.37	0.4	5.458777	-0.446487	0.006064	0	0.006218	-0.212787	0.021638	3.365345E+9
596.24	0.3	5.456987	-0.447722	0.005669	0	0.006254	-0.212787	0.021621	3.365346E+9
434.94	0.2	5.464934	-0.44919	0.006389	0	0.006379	-0.212787	0.021535	3.365347E+9
273.52	0.1	5.459229	-0.446588	0.006223	0	0.00591	-0.212787	0.021665	3.365348E+9
112.03	0	5.45891	-0.453489	0.006443	0	0.006383	-0.212787	0.021656	3.365349E+9
-49.47	-0.1	5.456061	-0.439028	0.006189	0	0.006516	-0.212787	0.0217	3.36535E+9
-210.93	-0.2	5.462893	-0.440955	0.005599	0	0.006163	-0.212787	0.021608	3.365351E+9
-372.3	-0.3	5.454619	-0.444769	0.005962	0	0.006201	-0.212787	0.021956	3.365352E+9
-533.51	-0.4	5.458953	-0.446841	0.006215	0	0.006163	-0.212787	0.021561	3.365353E+9
-694.51	-0.5	5.459791	-0.450821	0.006672	0	0.006291	-0.212787	0.021942	3.365354E+9
-855.25	-0.6	5.452062	-0.454775	0.005992	0	0.00624	-0.212787	0.021801	3.365355E+9
-1015.68	-0.7	5.461799	-0.449496	0.006775	0	0.006286	-0.212787	0.021632	3.365356E+9
-1175.74	-0.8	5.45228	-0.450405	0.006576	0	0.006042	-0.212787	0.021654	3.365357E+9
-1335.37	-0.9	5.458332	-0.448752	0.006412	0	0.006506	-0.212787	0.021653	3.365358E+9
-1494.53	-1	5.461906	-0.446962	0.005785	0	0.006423	-0.212787	0.021619	3.365359E+9
-1653.15	-1.1	5.455454	-0.45087	0.006531	0	0.00632	-0.212787	0.021558	3.36536E+9
-1811.18	-1.2	5.46317	-0.44946	0.006817	0	0.006397	-0.212787	0.021857	3.365361E+9
-1968.57	-1.3	5.466529	-0.446491	0.00679	0	0.006341	-0.212787	0.021628	3.365362E+9
-2125.26	-1.4	5.463959	-0.44945	0.005909	0	0.006252	-0.212787	0.021723	3.365363E+9
-2281.19	-1.5	5.463049	-0.44882	0.005896	0	0.006199	-0.212787	0.021912	3.365364E+9
-2436.33	-1.6	5.462146	-0.449596	0.005599	0	0.006188	-0.212787	0.021535	3.365365E+9
-2590.6	-1.7	5.461347	-0.452221	0.006318	0	0.006461	-0.212787	0.021813	3.365366E+9
-2743.95	-1.8	5.453251	-0.448723	0.00607	0	0.006349	-0.212787	0.021649	3.365367E+9
-2896.33	-1.9	5.45138	-0.450327	0.005706	0	0.006275	-0.212787	0.021833	3.365368E+9
-3047.69	-2	5.448231	-0.450581	0.005956	0	0.006152	-0.212787	0.021704	3.365369E+9
-3197.97	-2.1	5.407423	-0.442248	0.005932	0	0.00619	-0.212787	0.021814	3.36537E+9
-3347.11	-2.2	1.754858	-0.108791	0.0055	0	0.005341	-0.212787	0.021951	3.365371E+9
-3495.06	-2.3	-3.107483	0.321782	0.00353	0	0.003629	-0.212787	0.021772	3.365372E+9
-3641.77	-2.4	-4.368053	0.431595	0.003181	0	0.003279	-0.212787	0.021897	3.365373E+9
-3787.18	-2.5	-5.013388	0.482907	0.002898	0	0.003184	-0.212787	0.021566	3.365374E+9
-3931.24	-2.6	-5.323458	0.510512	0.002907	0	0.003071	-0.212787	0.021945	3.365375E+9
-4073.89	-2.7	-5.459477	0.524618	0.002744	0	0.003238	-0.212787	0.021589	3.365376E+9
-4215.08	-2.8	-5.524525	0.530982	0.003334	0	0.003267	-0.212787	0.021782	3.365377E+9
-4354.75	-2.9	-5.554774	0.540859	0.002853	0	0.003117	-0.212787	0.021819	3.365378E+9
-4492.85	-3	-5.574888	0.538373	0.003062	0	0.003361	-0.212787	0.021662	3.365379E+9
-4629.32	-3.1	-5.594462	0.531031	0.002564	0	0.003009	-0.212787	0.021994	3.36538E+9
-4764.12	-3.2	-5.596155	0.535804	0.003006	0	0.002839	-0.212787	0.021813	3.365381E+9
-4897.18	-3.3	-5.597854	0.545521	0.002988	0	0.003263	-0.212787	0.021883	3.365382E+9
-5028.44	-3.4	-5.609507	0.53684	0.003279	0	0.003123	-0.212787	0.021826	3.365383E+9
-5157.87	-3.5	-5.616752	0.548558	0.002776	0	0.003111	-0.212787	0.021567	3.365384E+9
-5285.39	-3.6	-5.620053	0.538809	0.002958	0	0.003077	-0.212787	0.021609	3.365385E+9
-5410.96	-3.7	-5.62093	0.541219	0.003009	0	0.003215	-0.212787	0.021573	3.365386E+9
-5534.53	-3.8	-5.627899	0.543903	0.002903	0	0.00325	-0.212787	0.021899	3.365387E+9
-5656.02	-3.9	-5.627905	0.539374	0.002945	0	0.003238	-0.212787	0.021565	3.365388E+9
-5775.41	-4	-5.628367	0.547636	0.002954	0	0.003121	-0.212787	0.021887	3.365389E+9
-5656.02	-3.9	-5.638373	0.540768	0.002659	0	0.003215	-0.212787	0.021824	3.36539E+9
-5534.53	-3.8	-5.630966	0.544436	0.00326	0	0.003063	-0.212787	0.021578	3.365391E+9
-5410.96	-3.7	-5.637476	0.541687	0.003672	0	0.003286	-0.212787	0.021616	3.365392E+9
-5285.39	-3.6	-5.640202	0.538429	0.003284	0	0.003295	-0.212787	0.021719	3.365393E+9
-5157.87	-3.5	-5.642775	0.54247	0.003076	0	0.003284	-0.212787	0.021852	3.365394E+9
-5028.44	-3.4	-5.63605	0.543636	0.003117	0	0.003544	-0.212787	0.021792	3.365395E+9
-4897.18	-3.3	-5.63644	0.533906	0.003127	0	0.003468	-0.212787	0.02173	3.365396E+9
-4764.12	-3.2	-5.631947	0.537694	0.00313	0	0.003221	-0.212787	0.021988	3.365397E+9
-4629.32	-3.1	-5.637561	0.542951	0.003339	0	0.003194	-0.212787	0.021846	3.365398E+9
-4492.85	-3	-5.63107	0.537594	0.002886	0	0.003069	-0.212787	0.021726	3.365399E+9
-4354.75	-2.9	-5.630631	0.541596	0.003174	0	0.003165	-0.212787	0.02161	3.3654E+9
-4215.08	-2.8	-5.633393	0.547187	0.003119	0	0.003125	-0.212787	0.021935	3.365401E+9
-4073.89	-2.7	-5.640907	0.537971	0.002917	0	0.003374	-0.212787	0.021577	3.365402E+9
-3931.24	-2.6	-5.637454	0.545212	0.003184	0	0.003066	-0.212787	0.021713	3.365403E+9
-3787.18	-2.5	-5.634728	0.542139	0.003233	0	0.002933	-0.212787	0.02163	3.365404E+9
-3641.77	-2.4	-5.63874	0.543113	0.003294	0	0.003115	-0.212787	0.021775	3.365405E+9
-3495.06	-2.3	-5.637506	0.542236	0.002876	0	0.002977	-0.212787	0.021878	3.365406E+9
-3347.11	-2.2	-5.651554	0.544686	0.003058	0	0.003142	-0.212787	0.021675	3.365407E+9
-3197.97	-2.1	-5.643035	0.542051	0.00324	0	0.003356	-0.212787	0.021962	3.365408E+9
-3047.69	-2	-5.647476	0.549081	0.003231	0	0.003093	-0.212787	0.0217	3.365409E+9
-2896.33	-1.9	-5.650946	0.544647	0.002885	0	0.003564	-0.212787	0.021863	3.36541E+9
-2743.95	-1.8	-5.648149	0.544257	0.002764	0	0.003131	-0.212787	0.021924	3.365411E+9
-2590.6	-1.7	-5.644841	0.535846	0.002758	0	0.002948	-0.212787	0.021902	3.365412E+9
-2436.33	-1.6	-5.656365	0.544644	0.002785	0	0.003155	-0.212787	0.021564	3.365413E+9
-2281.19	-1.5	-5.644741	0.537984	0.00254	0	0.003342	-0.212787	0.021891	3.365414E+9
-2125.26	-1.4	-5.655462	0.544735	0.003061	0	0.003164	-0.212787	0.021698	3.365415E+9
-1968.57	-1.3	-5.657496	0.546362	0.002748	0	0.003208	-0.212787	0.021971	3.365416E+9
-1811.18	-1.2	-5.654253	0.545095	0.003141	0	0.003202	-0.212787	0.021675	3.365417E+9
-1653.15	-1.1	-5.655624	0.54028	0.003324	0	0.003223	-0.212787	0.021594	3.365418E+9
-1494.53	-1	-5.653857	0.538045	0.003199	0	0.003166	-0.212787	0.021785	3.365419E+9
-1335.37	-0.9	-5.656943	0.546885	0.002791	0	0.003159	-0.212787	0.021604	3.36542E+9
-1175.74	-0.8	-5.652073	0.541171	0.003418	0	0.002981	-0.212787	0.021929	3.365421E+9
-1015.68	-0.7	-5.65718	0.548649	0.003668	0	0.003433	-0.212787	0.021692	3.365422E+9
-855.25	-0.6	-5.657304	0.540563	0.003864	0	0.00329	-0.212787	0.021842	3.365423E+9
-694.51	-0.5	-5.661986	0.54144	0.003351	0	0.002884	-0.212787	0.021779	3.365424E+9
-533.51	-0.4	-5.66668	0.539676	0.003218	0	0.003237	-0.212787	0.021943	3.365425E+9
-372.3	-0.3	-5.667791	0.54272	0.003225	0	0.003525	-0.212787	0.021669	3.365426E+9
-210.93	-0.2	-5.659318	0.537162	0.003329	0	0.003147	-0.212787	0.021891	3.365427E+9
-49.47	-0.1	-5.667102	0.547363	0.003223	0	0.003452	-0.212787	0.021737	3.365428E+9
112.03	0	-5.665251	0.54518	0.003463	0	0.003362	-0.212787	0.021895	3.365429E+9
273.52	0.1	-5.668058	0.54516	0.003219	0	0.003451	-0.212787	0.021968	3.36543E+9
434.94	0.2	-5.659858	0.548519	0.003397	0	0.003358	-0.212787	0.021749	3.365431E+9
596.24	0.3	-5.669445	0.540751	0.003282	0	0.00335	-0.212787	0.021885	3.365432E+9
757.37	0.4	-5.665741	0.541226	0.00367	0	0.00337	-0.212787	0.021709	3.365433E+9
918.26	0.5	-5.662405	0.54515	0.003211	0	0.003088	-0.212787	0.02167	3.365434E+9
1078.87	0.6	-5.668857	0.538305	0.003259	0	0.003434	-0.212787	0.021654	3.365435E+9
1239.14	0.7	-5.662499	0.54736	0.003211	0	0.002955	-0.212787	0.021944	3.365436E+9
1399.02	0.8	-5.665835	0.540852	0.003394	0	0.003254	-0.212787	0.021748	3.365437E+9
1558.44	0.9	-5.662362	0.543815	0.003237	0	0.003345	-0.212787	0.021874	3.365438E+9
1717.37	1	-5.65708	0.543575	0.003495	0	0.002976	-0.212787	0.021791	3.365439E+9
1875.73	1.1	-5.648639	0.54682	0.003291	0	0.003345	-0.212787	0.021832	3.36544E+9
2033.48	1.2	-5.647333	0.542649	0.003512	0	0.003339	-0.212787	0.021665	3.365441E+9
2190.57	1.3	-5.642967	0.547831	0.003358	0	0.003414	-0.212787	0.021897	3.365442E+9
2346.93	1.4	-5.638081	0.54517	0.003688	0	0.003392	-0.212787	0.021598	3.365443E+9
2502.52	1.5	-5.634276	0.545979	0.003831	0	0.00338	-0.212787	0.021612	3.365444E+9
2657.27	1.6	-5.620829	0.543857	0.003331	0	0.003523	-0.212787	0.021586	3.365445E+9
2811.14	1.7	-3.003112	0.303531	0.004309	0	0.004338	-0.212787	0.021864	3.365446E+9
2964.07	1.8	2.08135	-0.155973	0.006035	0	0.005889	-0.212787	0.021721	3.365447E+9
3116	1.9	3.901447	-0.311483	0.006767	0	0.006287	-0.212787	0.021626	3.365448E+9
3266.89	2	4.672899	-0.376645	0.006736	0	0.006495	-0.212787	0.021616	3.365449E+9
3416.67	2.1	5.06126	-0.408421	0.006831	0	0.006623	-0.212787	0.021815	3.36545E+9
3565.29	2.2	5.231515	-0.416394	0.00627	0	0.00679	-0.212787	0.021936	3.365451E+9
3712.69	2.3	5.320114	-0.432563	0.006285	0	0.006735	-0.212787	0.02156	3.365452E+9
3858.83	2.4	5.357693	-0.437972	0.006781	0	0.006757	-0.212787	0.021588	3.365453E+9
4003.65	2.5	5.380903	-0.439502	0.006712	0	0.006616	-0.212787	0.021626	3.365454E+9
4147.09	2.6	5.391172	-0.442852	0.006905	0	0.006735	-0.212787	0.021635	3.365455E+9
4289.09	2.7	5.4006	-0.441877	0.007051	0	0.006651	-0.212787	0.021742	3.365456E+9
4429.62	2.8	5.408112	-0.442706	0.006722	0	0.006705	-0.212787	0.021606	3.365457E+9
4568.59	2.9	5.413199	-0.43908	0.006694	0	0.006613	-0.212787	0.021572	3.365458E+9
4705.98	3	5.418641	-0.438719	0.006846	0	0.006685	-0.212787	0.021696	3.365459E+9
4841.71	3.1	5.41921	-0.446806	0.006956	0	0.006698	-0.212787	0.021598	3.36546E+9
4975.74	3.2	5.428911	-0.453118	0.007135	0	0.006721	-0.212787	0.021869	3.365461E+9
5108.01	3.3	5.433368	-0.441166	0.007011	0	0.006662	-0.212787	0.021557	3.365462E+9
5238.46	3.4	5.430334	-0.439899	0.006614	0	0.006775	-0.212787	0.021937	3.365463E+9
5367.05	3.5	5.437296	-0.444236	0.00707	0	0.006796	-0.212787	0.02152	3.365464E+9
5493.71	3.6	5.436974	-0.445964	0.006827	0	0.006682	-0.212787	0.021774	3.365465E+9
5618.4	3.7	5.440064	-0.44191	0.006793	0	0.00662	-0.212787	0.021506	3.365466E+9
5741.05	3.8	5.433141	-0.440997	0.006938	0	0.006769	-0.212787	0.021687	3.365467E+9
5861.61	3.9	5.428976	-0.44612	0.007082	0	0.006713	-0.212787	0.021577	3.365468E+9
5980.04	4	5.435688	-0.450519	0.007132	0	0.00703	-0.212787	0.021824	3.365469E+9
