Repository: zheezit/Internship_2022

File: moke/ap_Ta3(Co90Tb10)XPt3_P(Co)60W_p(Ar)0.2microbar/100nm-20220531_APEJ4/pmoke/31_05_2022-1546.dat
31/05/2022	19:22

Si\Ta3\(Co90Tb10)100nm\Pt3-20220531_APEJ4

Field	Kepco	Channel A	Channel B	Agilent	0	RF out	Monitor+	Monitor-	Time
6096.26	4.1	3.391539	-0.513552	0.005096	0	0.004083	-0.212787	0.099452	4.001075E+9
5741.05	3.8	3.396442	-0.513065	0.004479	0	0.004249	-0.212787	0.099884	4.001075E+9
5367.05	3.5	3.399301	-0.512932	0.004432	0	0.004135	-0.212787	0.100338	4.001076E+9
4975.74	3.2	3.400522	-0.513387	0.004417	0	0.003933	-0.212787	0.099369	4.001077E+9
4568.59	2.9	3.401042	-0.515229	0.004392	0	0.004492	-0.212787	0.100357	4.001078E+9
4147.09	2.6	3.403891	-0.51519	0.004528	0	0.004351	-0.212787	0.099666	4.001079E+9
3712.69	2.3	3.405162	-0.514862	0.003882	0	0.003583	-0.212787	0.099671	4.00108E+9
3266.89	2	3.406513	-0.514176	0.003093	0	0.004166	-0.212787	0.100219	4.001081E+9
3116	1.9	3.405175	-0.515492	0.004117	0	0.003863	-0.212787	0.099984	4.001082E+9
2964.07	1.8	3.406728	-0.515141	0.003734	0	0.00466	-0.212787	0.099852	4.001083E+9
2811.14	1.7	3.407475	-0.513107	0.004191	0	0.003805	-0.212787	0.100443	4.001084E+9
2657.27	1.6	3.407312	-0.514098	0.004518	0	0.004474	-0.212787	0.099298	4.001085E+9
2502.52	1.5	3.406448	-0.514163	0.003771	0	0.003921	-0.212787	0.099944	4.001086E+9
2346.93	1.4	3.408209	-0.51453	0.004538	0	0.004207	-0.212787	0.099872	4.001087E+9
2190.57	1.3	3.407104	-0.514533	0.003781	0	0.004314	-0.212787	0.099544	4.001088E+9
2033.48	1.2	3.406081	-0.516713	0.00362	0	0.004179	-0.212787	0.100173	4.001089E+9
1875.73	1.1	3.408157	-0.516431	0.003751	0	0.003713	-0.212787	0.100339	4.00109E+9
1717.37	1	3.408154	-0.515511	0.003763	0	0.004298	-0.212787	0.099361	4.001091E+9
1558.44	0.9	3.410834	-0.515508	0.003722	0	0.003883	-0.212787	0.100427	4.001092E+9
1399.02	0.8	3.409518	-0.516044	0.003623	0	0.003865	-0.212787	0.099632	4.001093E+9
1239.14	0.7	3.409772	-0.514764	0.004432	0	0.003686	-0.212787	0.100408	4.001094E+9
1078.87	0.6	3.409814	-0.515671	0.004019	0	0.003814	-0.212787	0.100051	4.001095E+9
918.26	0.5	3.410168	-0.515186	0.004389	0	0.004593	-0.212787	0.099571	4.001096E+9
757.37	0.4	3.410561	-0.513097	0.005107	0	0.00405	-0.212787	0.099842	4.001097E+9
596.24	0.3	3.411013	-0.515125	0.003637	0	0.003709	-0.212787	0.100002	4.001098E+9
434.94	0.2	3.4088	-0.513419	0.004403	0	0.004243	-0.212787	0.099328	4.001099E+9
273.52	0.1	3.411507	-0.51209	0.004546	0	0.004196	-0.212787	0.100504	4.0011E+9
112.03	0	3.412065	-0.514394	0.004501	0	0.003791	-0.212787	0.099553	4.001101E+9
-49.47	-0.1	3.410529	-0.512617	0.003912	0	0.004167	-0.212787	0.100464	4.001102E+9
-210.93	-0.2	3.411438	-0.514819	0.004304	0	0.00434	-0.212787	0.09949	4.001103E+9
-372.3	-0.3	3.411386	-0.513455	0.003402	0	0.004339	-0.212787	0.100448	4.001104E+9
-533.51	-0.4	3.411994	-0.515303	0.004467	0	0.00432	-0.212787	0.099493	4.001105E+9
-694.51	-0.5	3.409746	-0.514403	0.003667	0	0.003787	-0.212787	0.099309	4.001106E+9
-855.25	-0.6	-0.191138	0.05885	-0.000328	0	-0.000362	-0.212787	0.099562	4.001107E+9
-1015.68	-0.7	-1.002321	0.186395	-0.001445	0	-0.001565	-0.212787	0.099416	4.001108E+9
-1175.74	-0.8	-1.520047	0.266699	-0.002576	0	-0.002022	-0.212787	0.099806	4.001109E+9
-1335.37	-0.9	-1.895595	0.328481	-0.002147	0	-0.002376	-0.212787	0.100369	4.00111E+9
-1494.53	-1	-2.182753	0.373312	-0.003054	0	-0.002998	-0.212787	0.100505	4.001111E+9
-1653.15	-1.1	-2.418132	0.410657	-0.002633	0	-0.003381	-0.212787	0.099517	4.001112E+9
-1811.18	-1.2	-2.585858	0.436416	-0.002744	0	-0.003289	-0.212787	0.100539	4.001113E+9
-1968.57	-1.3	-2.714297	0.456591	-0.003536	0	-0.003503	-0.212787	0.100546	4.001114E+9
-2125.26	-1.4	-2.809129	0.471958	-0.002894	0	-0.003377	-0.212787	0.099485	4.001115E+9
-2281.19	-1.5	-2.875278	0.48151	-0.00329	0	-0.003584	-0.212787	0.099697	4.001116E+9
-2436.33	-1.6	-2.927308	0.489368	-0.003289	0	-0.003572	-0.212787	0.099814	4.001117E+9
-2590.6	-1.7	-2.971092	0.495541	-0.003287	0	-0.003472	-0.212787	0.099581	4.001118E+9
-2743.95	-1.8	-3.015464	0.503936	-0.003893	0	-0.003607	-0.212787	0.099705	4.001119E+9
-2896.33	-1.9	-3.058329	0.509531	-0.003187	0	-0.003476	-0.212787	0.100183	4.00112E+9
-3047.69	-2	-3.08326	0.5139	-0.003583	0	-0.00376	-0.212787	0.100148	4.001121E+9
-3495.06	-2.3	-3.097948	0.51569	-0.002708	0	-0.00381	-0.212787	0.100434	4.001122E+9
-3931.24	-2.6	-3.098247	0.516548	-0.003338	0	-0.003605	-0.212787	0.099744	4.001123E+9
-4354.75	-2.9	-3.099059	0.517795	-0.003222	0	-0.003795	-0.212787	0.099959	4.001124E+9
-4764.12	-3.2	-3.097337	0.516515	-0.003084	0	-0.003502	-0.212787	0.100438	4.001125E+9
-5157.87	-3.5	-3.099572	0.518289	-0.002974	0	-0.003578	-0.212787	0.099828	4.001126E+9
-5534.53	-3.8	-3.097724	0.516915	-0.003416	0	-0.003399	-0.212787	0.099852	4.001127E+9
-5892.62	-4.1	-3.095108	0.517055	-0.003198	0	-0.003441	-0.212787	0.10032	4.001128E+9
-5534.53	-3.8	-3.100365	0.517795	-0.003212	0	-0.003406	-0.212787	0.100437	4.001129E+9
-5157.87	-3.5	-3.104387	0.51661	-0.003531	0	-0.00375	-0.212787	0.099603	4.00113E+9
-4764.12	-3.2	-3.10656	0.516948	-0.003492	0	-0.003454	-0.212787	0.099768	4.001131E+9
-4354.75	-2.9	-3.108227	0.517347	-0.003503	0	-0.003567	-0.212787	0.099543	4.001132E+9
-3931.24	-2.6	-3.109046	0.517318	-0.003159	0	-0.003431	-0.212787	0.0996	4.001133E+9
-3495.06	-2.3	-3.111629	0.517425	-0.003501	0	-0.003748	-0.212787	0.099733	4.001134E+9
-3047.69	-2	-3.1113	0.518215	-0.003924	0	-0.003551	-0.212787	0.099724	4.001135E+9
-2896.33	-1.9	-3.1126	0.518293	-0.00334	0	-0.003901	-0.212787	0.099906	4.001136E+9
-2743.95	-1.8	-3.114419	0.518715	-0.0035	0	-0.003858	-0.212787	0.099734	4.001137E+9
-2590.6	-1.7	-3.114819	0.517789	-0.003574	0	-0.003715	-0.212787	0.100175	4.001138E+9
-2436.33	-1.6	-3.113474	0.517808	-0.003379	0	-0.003659	-0.212787	0.099607	4.001139E+9
-2281.19	-1.5	-3.11528	0.518322	-0.003755	0	-0.003423	-0.212787	0.100461	4.00114E+9
-2125.26	-1.4	-3.116027	0.51749	-0.003573	0	-0.003902	-0.212787	0.100022	4.001141E+9
-1968.57	-1.3	-3.116174	0.519153	-0.003677	0	-0.003821	-0.212787	0.100216	4.001142E+9
-1811.18	-1.2	-3.115985	0.519495	-0.003814	0	-0.003761	-0.212787	0.09944	4.001143E+9
-1653.15	-1.1	-3.117359	0.517799	-0.003515	0	-0.003584	-0.212787	0.10009	4.001144E+9
-1494.53	-1	-3.116577	0.516619	-0.003432	0	-0.003665	-0.212787	0.100288	4.001145E+9
-1335.37	-0.9	-3.115699	0.51825	-0.003575	0	-0.003597	-0.212787	0.1	4.001146E+9
-1175.74	-0.8	-3.117353	0.517396	-0.003832	0	-0.004328	-0.212787	0.099868	4.001147E+9
-1015.68	-0.7	-3.117792	0.520037	-0.003427	0	-0.003657	-0.212787	0.099886	4.001148E+9
-855.25	-0.6	-3.11874	0.518166	-0.003837	0	-0.003924	-0.212787	0.099961	4.001149E+9
-694.51	-0.5	-3.117902	0.518663	-0.003496	0	-0.003641	-0.212787	0.099569	4.00115E+9
-533.51	-0.4	-3.11912	0.518624	-0.003782	0	-0.003613	-0.212787	0.100223	4.001151E+9
-372.3	-0.3	-3.11735	0.519134	-0.003209	0	-0.003978	-0.212787	0.099457	4.001152E+9
-210.93	-0.2	-3.117353	0.51902	-0.003456	0	-0.003741	-0.212787	0.100176	4.001153E+9
-49.47	-0.1	-3.116092	0.519173	-0.00384	0	-0.00392	-0.212787	0.099966	4.001154E+9
112.03	0	-3.117831	0.519085	-0.003266	0	-0.00356	-0.212787	0.099502	4.001155E+9
273.52	0.1	0.016986	0.023	0.000381	0	0.000109	-0.212787	0.099956	4.001156E+9
434.94	0.2	1.055849	-0.141942	0.001632	0	0.001028	-0.212787	0.100383	4.001157E+9
596.24	0.3	1.639701	-0.231751	0.002006	0	0.001689	-0.212787	0.099272	4.001158E+9
757.37	0.4	2.067539	-0.300626	0.002747	0	0.002403	-0.212787	0.099416	4.001159E+9
918.26	0.5	2.38948	-0.349092	0.003115	0	0.00254	-0.212787	0.100467	4.00116E+9
1078.87	0.6	2.641184	-0.38977	0.002994	0	0.002843	-0.212787	0.099522	4.001161E+9
1239.14	0.7	2.825584	-0.418479	0.003567	0	0.00301	-0.212787	0.100286	4.001162E+9
1399.02	0.8	2.965929	-0.440545	0.003794	0	0.003242	-0.212787	0.099275	4.001163E+9
1558.44	0.9	3.062701	-0.457121	0.003727	0	0.003681	-0.212787	0.100224	4.001164E+9
1717.37	1	3.135656	-0.466477	0.003454	0	0.00363	-0.212787	0.099564	4.001165E+9
1875.73	1.1	3.187176	-0.47446	0.003737	0	0.003771	-0.212787	0.099546	4.001166E+9
2033.48	1.2	3.235726	-0.481386	0.003753	0	0.003173	-0.212787	0.099589	4.001167E+9
2190.57	1.3	3.277967	-0.487952	0.003596	0	0.003348	-0.212787	0.100356	4.001168E+9
2346.93	1.4	3.327622	-0.496382	0.003385	0	0.003448	-0.212787	0.099259	4.001169E+9
2502.52	1.5	3.364457	-0.502032	0.003424	0	0.003638	-0.212787	0.100242	4.00117E+9
2657.27	1.6	3.37793	-0.50416	0.003329	0	0.003737	-0.212787	0.099548	4.001171E+9
2811.14	1.7	3.386397	-0.503718	0.003402	0	0.003806	-0.212787	0.100335	4.001172E+9
2964.07	1.8	3.386942	-0.505742	0.003819	0	0.003376	-0.212787	0.10022	4.001173E+9
3116	1.9	3.389938	-0.504407	0.003789	0	0.003758	-0.212787	0.099345	4.001174E+9
3266.89	2	3.391403	-0.50556	0.003886	0	0.004182	-0.212787	0.099307	4.001175E+9
3712.69	2.3	3.391832	-0.506126	0.004452	0	0.003694	-0.212787	0.100246	4.001176E+9
4147.09	2.6	3.391484	-0.507038	0.004187	0	0.004271	-0.212787	0.100068	4.001177E+9
4568.59	2.9	3.391046	-0.506064	0.003887	0	0.004484	-0.212787	0.099288	4.001178E+9
4975.74	3.2	3.389964	-0.505706	0.002952	0	0.003401	-0.212787	0.100089	4.001179E+9
5367.05	3.5	3.389057	-0.503179	0.00409	0	0.003535	-0.212787	0.099965	4.00118E+9
5741.05	3.8	3.385688	-0.503894	0.003282	0	0.003892	-0.212787	0.099633	4.001181E+9
6096.26	4.1	3.384207	-0.503562	0.003639	0	0.00416	-0.212787	0.099477	4.001182E+9

File: moke/ap_Ta3(Co90Tb10)XPt3_P(Co)60W_p(Ar)0.2microbar/200nm-20220531_APEJ6/pmoke/31_05_2022-1554.dat
31/05/2022	19:45

Si\Ta3\(Co90Tb10)200nm\Pt3-20220531_APEJ6

Field	Kepco	Channel A	Channel B	Agilent	0	RF out	Monitor+	Monitor-	Time
5861.61	3.9	3.490885	-0.48301	0.00389	0	0.003991	-0.212787	0.10252	4.002412E+9
5493.71	3.6	3.495199	-0.483338	0.003428	0	0.003113	-0.212787	0.102197	4.002413E+9
5108.01	3.3	3.497828	-0.483842	0.003495	0	0.002719	-0.212787	0.102135	4.002414E+9
4705.98	3	3.500089	-0.483891	0.003148	0	0.003006	-0.212787	0.102062	4.002415E+9
4568.59	2.9	3.49991	-0.483459	0.002974	0	0.003279	-0.212787	0.101795	4.002416E+9
4429.62	2.8	3.501534	-0.483829	0.003248	0	0.003173	-0.212787	0.102643	4.002417E+9
4289.09	2.7	3.501528	-0.482247	0.003069	0	0.002657	-0.212787	0.101922	4.002418E+9
4147.09	2.6	3.50068	-0.48304	0.002904	0	0.003274	-0.212787	0.10176	4.002419E+9
4003.65	2.5	3.503747	-0.483952	0.002818	0	0.003325	-0.212787	0.101716	4.00242E+9
3858.83	2.4	3.503334	-0.4852	0.003205	0	0.003467	-0.212787	0.101731	4.002421E+9
3712.69	2.3	3.503679	-0.485661	0.002725	0	0.002988	-0.212787	0.102635	4.002422E+9
3565.29	2.2	3.505147	-0.483303	0.00213	0	0.00359	-0.212787	0.101903	4.002423E+9
3416.67	2.1	3.507366	-0.484683	0.002727	0	0.003046	-0.212787	0.101963	4.002424E+9
3266.89	2	3.505079	-0.483917	0.003031	0	0.003568	-0.212787	0.102201	4.002425E+9
3116	1.9	3.505615	-0.483429	0.003631	0	0.003395	-0.212787	0.101782	4.002426E+9
2964.07	1.8	3.509	-0.482487	0.004603	0	0.003562	-0.212787	0.102668	4.002427E+9
2811.14	1.7	3.502672	-0.484339	0.00387	0	0.003324	-0.212787	0.102498	4.002429E+9
2657.27	1.6	3.506229	-0.484784	0.002642	0	0.003221	-0.212787	0.102417	4.002429E+9
2502.52	1.5	3.509634	-0.482468	0.003606	0	0.003265	-0.212787	0.10204	4.00243E+9
2346.93	1.4	3.508341	-0.484147	0.003755	0	0.003147	-0.212787	0.101845	4.002431E+9
2190.57	1.3	3.508042	-0.485414	0.003967	0	0.003617	-0.212787	0.101773	4.002432E+9
2033.48	1.2	3.509864	-0.484222	0.003605	0	0.00319	-0.212787	0.10173	4.002433E+9
1875.73	1.1	3.509452	-0.48419	0.003254	0	0.00313	-0.212787	0.102571	4.002434E+9
1717.37	1	3.51054	-0.484924	0.003608	0	0.00349	-0.212787	0.102339	4.002435E+9
1558.44	0.9	3.509942	-0.484599	0.00375	0	0.003404	-0.212787	0.101779	4.002436E+9
1399.02	0.8	3.510667	-0.483709	0.004049	0	0.003641	-0.212787	0.102482	4.002437E+9
1239.14	0.7	3.508649	-0.484563	0.00348	0	0.003423	-0.212787	0.102654	4.002438E+9
1078.87	0.6	3.510296	-0.484053	0.003936	0	0.003858	-0.212787	0.101903	4.002439E+9
918.26	0.5	3.509088	-0.484024	0.003496	0	0.002926	-0.212787	0.101844	4.00244E+9
757.37	0.4	3.507015	-0.484102	0.004244	0	0.003002	-0.212787	0.101886	4.002441E+9
596.24	0.3	3.497785	-0.482367	0.004007	0	0.003901	-0.212787	0.102293	4.002442E+9
434.94	0.2	2.179337	-0.295691	0.002129	0	0.001771	-0.212787	0.101781	4.002443E+9
273.52	0.1	1.437827	-0.190947	0.001744	0	0.001029	-0.212787	0.102463	4.002444E+9
112.03	0	0.972212	-0.124957	0.000991	0	-1.4E-5	-0.212787	0.101996	4.002445E+9
-49.47	-0.1	0.640867	-0.080383	0.000663	0	0.000251	-0.212787	0.102585	4.002446E+9
-210.93	-0.2	0.340499	-0.034172	0.000708	0	-0.000198	-0.212787	0.102057	4.002447E+9
-372.3	-0.3	0.075205	0.004602	-0.000662	0	-0.00067	-0.212787	0.102164	4.002448E+9
-533.51	-0.4	-0.183172	0.03837	-0.000898	0	-0.00075	-0.212787	0.101771	4.002449E+9
-694.51	-0.5	-0.426644	0.07349	-0.001729	0	-0.001154	-0.212787	0.102272	4.00245E+9
-855.25	-0.6	-0.661084	0.108875	-0.001275	0	-0.001629	-0.212787	0.102587	4.002451E+9
-1015.68	-0.7	-0.884237	0.140317	-0.001755	0	-0.001745	-0.212787	0.101889	4.002452E+9
-1175.74	-0.8	-1.093431	0.169859	-0.002032	0	-0.001774	-0.212787	0.101949	4.002453E+9
-1335.37	-0.9	-1.304196	0.199137	-0.002032	0	-0.002076	-0.212787	0.102457	4.002454E+9
-1494.53	-1	-1.502961	0.227655	-0.002865	0	-0.002214	-0.212787	0.102605	4.002455E+9
-1653.15	-1.1	-1.699394	0.255325	-0.002601	0	-0.002406	-0.212787	0.10268	4.002456E+9
-1811.18	-1.2	-1.899435	0.283463	-0.003048	0	-0.00212	-0.212787	0.102574	4.002457E+9
-1968.57	-1.3	-2.110409	0.31406	-0.003064	0	-0.002958	-0.212787	0.101855	4.002458E+9
-2125.26	-1.4	-2.330993	0.346402	-0.003791	0	-0.003003	-0.212787	0.101791	4.002459E+9
-2281.19	-1.5	-2.553192	0.375722	-0.003945	0	-0.003258	-0.212787	0.10266	4.00246E+9
-2436.33	-1.6	-2.75541	0.404659	-0.003924	0	-0.00364	-0.212787	0.101922	4.002461E+9
-2590.6	-1.7	-2.939348	0.431715	-0.004535	0	-0.004055	-0.212787	0.102316	4.002462E+9
-2743.95	-1.8	-3.104783	0.455087	-0.005092	0	-0.004029	-0.212787	0.101798	4.002463E+9
-2896.33	-1.9	-3.216682	0.470545	-0.004467	0	-0.004264	-0.212787	0.102622	4.002464E+9
-3047.69	-2	-3.292441	0.481406	-0.004745	0	-0.004205	-0.212787	0.102273	4.002465E+9
-3197.97	-2.1	-3.340445	0.487023	-0.00427	0	-0.004509	-0.212787	0.102513	4.002466E+9
-3347.11	-2.2	-3.374051	0.490905	-0.003965	0	-0.004154	-0.212787	0.10273	4.002467E+9
-3495.06	-2.3	-3.402358	0.496113	-0.004362	0	-0.00474	-0.212787	0.101871	4.002468E+9
-3641.77	-2.4	-3.42303	0.497802	-0.004587	0	-0.004659	-0.212787	0.102189	4.002469E+9
-3787.18	-2.5	-3.448442	0.50329	-0.004521	0	-0.00442	-0.212787	0.102197	4.00247E+9
-3931.24	-2.6	-3.47042	0.506983	-0.004516	0	-0.004785	-0.212787	0.102185	4.002471E+9
-4073.89	-2.7	-3.490222	0.509238	-0.004681	0	-0.004411	-0.212787	0.102026	4.002472E+9
-4215.08	-2.8	-3.509987	0.513023	-0.004657	0	-0.004605	-0.212787	0.102292	4.002473E+9
-4354.75	-2.9	-3.52874	0.513588	-0.004382	0	-0.004735	-0.212787	0.10283	4.002474E+9
-4492.85	-3	-3.532349	0.51429	-0.004442	0	-0.004869	-0.212787	0.101978	4.002475E+9
-4897.18	-3.3	-3.529623	0.513903	-0.004553	0	-0.005165	-0.212787	0.102022	4.002476E+9
-5285.39	-3.6	-3.527125	0.515966	-0.004724	0	-0.0046	-0.212787	0.102605	4.002477E+9
-5656.02	-3.9	-3.52602	0.513786	-0.003867	0	-0.004418	-0.212787	0.102313	4.002478E+9
-5285.39	-3.6	-3.53218	0.51213	-0.004094	0	-0.004347	-0.212787	0.10277	4.002479E+9
-4897.18	-3.3	-3.535234	0.515278	-0.003879	0	-0.004426	-0.212787	0.102147	4.00248E+9
-4492.85	-3	-3.540208	0.515424	-0.004458	0	-0.004455	-0.212787	0.101857	4.002481E+9
-4354.75	-2.9	-3.538645	0.514758	-0.004155	0	-0.004258	-0.212787	0.102758	4.002482E+9
-4215.08	-2.8	-3.539279	0.51532	-0.004503	0	-0.004045	-0.212787	0.102165	4.002483E+9
-4073.89	-2.7	-3.541251	0.516623	-0.004878	0	-0.004676	-0.212787	0.102166	4.002484E+9
-3931.24	-2.6	-3.540897	0.514836	-0.004368	0	-0.004574	-0.212787	0.10207	4.002485E+9
-3787.18	-2.5	-3.543021	0.516207	-0.005216	0	-0.004177	-0.212787	0.101922	4.002486E+9
-3641.77	-2.4	-3.543993	0.515352	-0.004102	0	-0.004789	-0.212787	0.102573	4.002487E+9
-3495.06	-2.3	-3.544668	0.515118	-0.00473	0	-0.00479	-0.212787	0.10274	4.002488E+9
-3347.11	-2.2	-3.544681	0.516087	-0.00462	0	-0.004388	-0.212787	0.102719	4.002489E+9
-3197.97	-2.1	-3.544854	0.516132	-0.004704	0	-0.004778	-0.212787	0.102659	4.00249E+9
-3047.69	-2	-3.545679	0.515161	-0.004619	0	-0.004622	-0.212787	0.101831	4.002491E+9
-2896.33	-1.9	-3.54627	0.515963	-0.004497	0	-0.004348	-0.212787	0.102076	4.002492E+9
-2743.95	-1.8	-3.545367	0.5157	-0.004809	0	-0.004386	-0.212787	0.101913	4.002493E+9
-2590.6	-1.7	-3.545624	0.516067	-0.004854	0	-0.004634	-0.212787	0.102448	4.002494E+9
-2436.33	-1.6	-3.543333	0.516005	-0.004617	0	-0.005117	-0.212787	0.102788	4.002495E+9
-2281.19	-1.5	-3.544178	0.516366	-0.004968	0	-0.004483	-0.212787	0.102657	4.002496E+9
-2125.26	-1.4	-3.545107	0.516369	-0.004938	0	-0.004053	-0.212787	0.102775	4.002497E+9
-1968.57	-1.3	-3.544214	0.516044	-0.004813	0	-0.00473	-0.212787	0.102506	4.002498E+9
-1811.18	-1.2	-3.545175	0.515976	-0.00477	0	-0.004545	-0.212787	0.102605	4.002499E+9
-1653.15	-1.1	-3.544681	0.515486	-0.004026	0	-0.004378	-0.212787	0.102716	4.0025E+9
-1494.53	-1	-3.546871	0.515011	-0.004721	0	-0.004545	-0.212787	0.101863	4.002501E+9
-1335.37	-0.9	-3.544194	0.51597	-0.005169	0	-0.004367	-0.212787	0.102766	4.002502E+9
-1175.74	-0.8	-3.532407	0.513734	-0.00367	0	-0.003951	-0.212787	0.102743	4.002503E+9
-1015.68	-0.7	-2.770192	0.40372	-0.002985	0	-0.003561	-0.212787	0.101967	4.002504E+9
-855.25	-0.6	-1.701203	0.254399	-0.001853	0	-0.002143	-0.212787	0.101969	4.002505E+9
-694.51	-0.5	-1.197548	0.184368	-0.001314	0	-0.001916	-0.212787	0.101825	4.002506E+9
-533.51	-0.4	-0.794174	0.128053	-0.000709	0	-0.001055	-0.212787	0.101844	4.002507E+9
-372.3	-0.3	-0.4921	0.085283	-0.0007	0	-0.000582	-0.212787	0.101831	4.002508E+9
-210.93	-0.2	-0.222658	0.046697	-8.5E-5	0	-0.000851	-0.212787	0.102509	4.002509E+9
-49.47	-0.1	0.040254	0.009426	-7.4E-5	0	-0.000513	-0.212787	0.101805	4.00251E+9
112.03	0	0.285198	-0.027256	0.00022	0	0.000474	-0.212787	0.102332	4.002511E+9
273.52	0.1	0.520765	-0.062093	0.000153	0	0.000328	-0.212787	0.102564	4.002512E+9
434.94	0.2	0.748343	-0.091611	0.000533	0	0.000588	-0.212787	0.102122	4.002513E+9
596.24	0.3	0.970275	-0.123602	0.000535	0	0.000955	-0.212787	0.101849	4.002514E+9
757.37	0.4	1.181165	-0.154001	0.001441	0	0.001214	-0.212787	0.10191	4.002515E+9
918.26	0.5	1.384173	-0.180339	0.001586	0	0.001368	-0.212787	0.102585	4.002516E+9
1078.87	0.6	1.582126	-0.209695	0.002052	0	0.001307	-0.212787	0.101748	4.002517E+9
1239.14	0.7	1.779364	-0.237645	0.001533	0	0.001629	-0.212787	0.101741	4.002518E+9
1399.02	0.8	1.983321	-0.26589	0.002231	0	0.002249	-0.212787	0.101828	4.002519E+9
1558.44	0.9	2.202072	-0.298436	0.001945	0	0.002101	-0.212787	0.102441	4.00252E+9
1717.37	1	2.42675	-0.329118	0.00236	0	0.002829	-0.212787	0.102615	4.002521E+9
1875.73	1.1	2.63649	-0.357509	0.002871	0	0.002757	-0.212787	0.101931	4.002522E+9
2033.48	1.2	2.829947	-0.38578	0.003175	0	0.003094	-0.212787	0.101904	4.002523E+9
2190.57	1.3	2.995639	-0.409532	0.00352	0	0.003898	-0.212787	0.102482	4.002524E+9
2346.93	1.4	3.125819	-0.42666	0.00372	0	0.003806	-0.212787	0.10174	4.002525E+9
2502.52	1.5	3.216675	-0.441614	0.003808	0	0.004007	-0.212787	0.102024	4.002526E+9
2657.27	1.6	3.283646	-0.448453	0.004371	0	0.004477	-0.212787	0.102538	4.002527E+9
2811.14	1.7	3.322554	-0.453336	0.004806	0	0.004336	-0.212787	0.101864	4.002528E+9
2964.07	1.8	3.348792	-0.457592	0.004075	0	0.00361	-0.212787	0.101753	4.002529E+9
3116	1.9	3.376052	-0.46201	0.004455	0	0.003606	-0.212787	0.101776	4.00253E+9
3266.89	2	3.39778	-0.465886	0.004058	0	0.003885	-0.212787	0.102052	4.002531E+9
3416.67	2.1	3.419846	-0.468452	0.004017	0	0.003176	-0.212787	0.101686	4.002532E+9
3565.29	2.2	3.441204	-0.473043	0.003936	0	0.003939	-0.212787	0.101884	4.002533E+9
3712.69	2.3	3.468569	-0.474901	0.004832	0	0.003779	-0.212787	0.101708	4.002534E+9
3858.83	2.4	3.490385	-0.4788	0.004342	0	0.004289	-0.212787	0.102354	4.002535E+9
4003.65	2.5	3.492522	-0.478862	0.004971	0	0.003845	-0.212787	0.101947	4.002536E+9
4147.09	2.6	3.493848	-0.477916	0.003944	0	0.004201	-0.212787	0.101846	4.002537E+9
4289.09	2.7	3.491999	-0.478813	0.003612	0	0.004523	-0.212787	0.101905	4.002538E+9
4429.62	2.8	3.492139	-0.477877	0.003766	0	0.00434	-0.212787	0.10259	4.002539E+9
4568.59	2.9	3.492262	-0.478059	0.003949	0	0.004365	-0.212787	0.102315	4.00254E+9
4705.98	3	3.493123	-0.479352	0.003834	0	0.004071	-0.212787	0.101807	4.002541E+9
5108.01	3.3	3.490128	-0.478066	0.004184	0	0.004776	-0.212787	0.102433	4.002542E+9
5493.71	3.6	3.487379	-0.478923	0.004229	0	0.004095	-0.212787	0.102588	4.002543E+9
5861.61	3.9	3.487038	-0.477231	0.004143	0	0.005011	-0.212787	0.102572	4.002544E+9

File: moke/ap_Ta3(Co90Tb10)XPt3_P(Co)60W_p(Ar)0.2microbar/50nm-20220531_APEJ2/pmoke/31_05_2022-1540.dat
31/05/2022	18:55

Si\Ta3\(Co90Tb10)50nm\Pt3-20220531_APEJ2

Field	Kepco	Channel A	Channel B	Agilent	0	RF out	Monitor+	Monitor-	Time
6096.26	4.1	3.062682	-0.596143	0.005225	0	0.004459	-0.212787	0.098376	3.99941E+9
5741.05	3.8	3.067776	-0.596065	0.00396	0	0.004165	-0.212787	0.09842	3.999411E+9
5367.05	3.5	3.071288	-0.597111	0.004359	0	0.005198	-0.212787	0.098348	3.999412E+9
4975.74	3.2	3.070839	-0.597261	0.004039	0	0.004642	-0.212787	0.09837	3.999413E+9
4568.59	2.9	3.07326	-0.598801	0.00464	0	0.004873	-0.212787	0.098369	3.999414E+9
4147.09	2.6	3.076333	-0.598963	0.004052	0	0.004487	-0.212787	0.098546	3.999415E+9
3712.69	2.3	3.076807	-0.598482	0.004405	0	0.003854	-0.212787	0.098587	3.999416E+9
3266.89	2	3.076463	-0.598037	0.003719	0	0.004334	-0.212787	0.098565	3.999417E+9
3116	1.9	3.076704	-0.598882	0.003796	0	0.004914	-0.212787	0.098366	3.999418E+9
2964.07	1.8	3.07826	-0.598794	0.003673	0	0.00448	-0.212787	0.098436	3.999419E+9
2811.14	1.7	3.077844	-0.597621	0.004498	0	0.003855	-0.212787	0.098453	3.99942E+9
2657.27	1.6	3.081437	-0.597953	0.004577	0	0.004523	-0.212787	0.098416	3.999421E+9
2502.52	1.5	3.078896	-0.598463	0.003602	0	0.004706	-0.212787	0.09862	3.999422E+9
2346.93	1.4	3.078932	-0.597534	0.003894	0	0.005639	-0.212787	0.098341	3.999423E+9
2190.57	1.3	3.080979	-0.595201	0.0048	0	0.004314	-0.212787	0.098406	3.999424E+9
2033.48	1.2	3.07978	-0.596169	0.00479	0	0.003973	-0.212787	0.098411	3.999425E+9
1875.73	1.1	3.080202	-0.597907	0.004267	0	0.004294	-0.212787	0.098322	3.999426E+9
1717.37	1	3.079536	-0.59613	0.004018	0	0.004654	-0.212787	0.098618	3.999427E+9
1558.44	0.9	3.080446	-0.596114	0.003319	0	0.004243	-0.212787	0.098691	3.999428E+9
1399.02	0.8	3.080859	-0.596774	0.004403	0	0.004575	-0.212787	0.098369	3.999429E+9
1239.14	0.7	3.082188	-0.596257	0.003674	0	0.004674	-0.212787	0.098774	3.99943E+9
1078.87	0.6	3.080849	-0.596666	0.003789	0	0.004082	-0.212787	0.098635	3.999431E+9
918.26	0.5	3.08183	-0.596225	0.003844	0	0.004733	-0.212787	0.098402	3.999432E+9
757.37	0.4	3.080047	-0.597176	0.003306	0	0.004896	-0.212787	0.098429	3.999433E+9
596.24	0.3	3.082149	-0.595227	0.004239	0	0.004619	-0.212787	0.098375	3.999434E+9
434.94	0.2	3.083533	-0.596238	0.004296	0	0.004403	-0.212787	0.098472	3.999435E+9
273.52	0.1	3.082207	-0.596095	0.004714	0	0.003914	-0.212787	0.098351	3.999436E+9
112.03	0	3.081366	-0.596588	0.004936	0	0.004517	-0.212787	0.098342	3.999437E+9
-49.47	-0.1	3.080508	-0.595279	0.004862	0	0.004485	-0.212787	0.098397	3.999438E+9
-210.93	-0.2	3.080966	-0.59667	0.00518	0	0.004915	-0.212787	0.098567	3.999439E+9
-372.3	-0.3	3.067165	-0.592248	0.00444	0	0.004689	-0.212787	0.098666	3.99944E+9
-533.51	-0.4	0.940809	-0.158582	0.001765	0	0.001301	-0.212787	0.098644	3.999441E+9
-694.51	-0.5	-0.26626	0.083041	0.000527	0	0.000208	-0.212787	0.098754	3.999442E+9
-855.25	-0.6	-0.913333	0.214127	-0.001138	0	-0.000428	-0.212787	0.098375	3.999443E+9
-1015.68	-0.7	-1.386891	0.308368	0.000119	0	-0.001069	-0.212787	0.098409	3.999444E+9
-1175.74	-0.8	-1.767001	0.386758	-6.7E-5	0	-0.001708	-0.212787	0.09849	3.999445E+9
-1335.37	-0.9	-2.089899	0.447361	-0.001455	0	-0.001661	-0.212787	0.098571	3.999446E+9
-1494.53	-1	-2.351158	0.502562	-0.002345	0	-0.002334	-0.212787	0.098547	3.999447E+9
-1653.15	-1.1	-2.544962	0.541456	-0.002221	0	-0.002152	-0.212787	0.098463	3.999448E+9
-1811.18	-1.2	-2.687939	0.570702	-0.002394	0	-0.002577	-0.212787	0.098599	3.999449E+9
-1968.57	-1.3	-2.785413	0.589906	-0.001715	0	-0.001813	-0.212787	0.098568	3.99945E+9
-2125.26	-1.4	-2.850951	0.60398	-0.002652	0	-0.002719	-0.212787	0.098668	3.999451E+9
-2281.19	-1.5	-2.895193	0.609915	-0.001989	0	-0.002233	-0.212787	0.098481	3.999452E+9
-2436.33	-1.6	-2.92773	0.618833	-0.002416	0	-0.001821	-0.212787	0.098813	3.999453E+9
-2590.6	-1.7	-2.955104	0.624103	-0.002471	0	-0.002174	-0.212787	0.098545	3.999454E+9
-2743.95	-1.8	-2.983398	0.627741	-0.002005	0	-0.003121	-0.212787	0.098545	3.999455E+9
-2896.33	-1.9	-3.011588	0.635285	-0.002602	0	-0.00315	-0.212787	0.098681	3.999456E+9
-3047.69	-2	-3.029109	0.636282	-0.002781	0	-0.00324	-0.212787	0.098746	3.999457E+9
-3495.06	-2.3	-3.034301	0.639271	-0.002866	0	-0.002169	-0.212787	0.098551	3.999458E+9
-3931.24	-2.6	-3.035223	0.636198	-0.002448	0	-0.002597	-0.212787	0.098484	3.999459E+9
-4354.75	-2.9	-3.033605	0.640093	-0.002074	0	-0.002717	-0.212787	0.098496	3.99946E+9
-4764.12	-3.2	-3.032195	0.638433	-0.001752	0	-0.002901	-0.212787	0.098807	3.999461E+9
-5157.87	-3.5	-3.031721	0.638209	-0.002918	0	-0.002537	-0.212787	0.098531	3.999462E+9
-5534.53	-3.8	-3.029976	0.63585	-0.003309	0	-0.001782	-0.212787	0.098795	3.999463E+9
-5892.62	-4.1	-3.029197	0.637764	-0.003103	0	-0.001615	-0.212787	0.098845	3.999464E+9
-5534.53	-3.8	-3.034651	0.63828	-0.002006	0	-0.00194	-0.212787	0.0985	3.999465E+9
-5157.87	-3.5	-3.036545	0.638186	-0.002213	0	-0.002439	-0.212787	0.098496	3.999466E+9
-4764.12	-3.2	-3.037302	0.639723	-0.002604	0	-0.002933	-0.212787	0.098558	3.999467E+9
-4354.75	-2.9	-3.040496	0.639564	-0.002983	0	-0.002304	-0.212787	0.09848	3.999468E+9
-3931.24	-2.6	-3.040597	0.638784	-0.003371	0	-0.002303	-0.212787	0.098741	3.999469E+9
-3495.06	-2.3	-3.043189	0.638755	-0.002328	0	-0.002479	-0.212787	0.098519	3.99947E+9
-3047.69	-2	-3.044512	0.638462	-0.002084	0	-0.002989	-0.212787	0.098539	3.999471E+9
-2896.33	-1.9	-3.044463	0.63946	-0.002118	0	-0.002704	-0.212787	0.098467	3.999472E+9
-2743.95	-1.8	-3.046607	0.639011	-0.002375	0	-0.002489	-0.212787	0.098468	3.999473E+9
-2590.6	-1.7	-3.04663	0.638696	-0.002365	0	-0.001929	-0.212787	0.098513	3.999474E+9
-2436.33	-1.6	-3.045327	0.639102	-0.002118	0	-0.002954	-0.212787	0.098515	3.999475E+9
-2281.19	-1.5	-3.046133	0.637845	-0.002007	0	-0.003138	-0.212787	0.098574	3.999476E+9
-2125.26	-1.4	-3.047003	0.639112	-0.002549	0	-0.003146	-0.212787	0.098538	3.999477E+9
-1968.57	-1.3	-3.048342	0.638742	-0.002847	0	-0.002107	-0.212787	0.098745	3.999478E+9
-1811.18	-1.2	-3.046562	0.638326	-0.002547	0	-0.002669	-0.212787	0.098692	3.999479E+9
-1653.15	-1.1	-3.046942	0.638768	-0.002878	0	-0.002347	-0.212787	0.098857	3.99948E+9
-1494.53	-1	-3.046552	0.637959	-0.002177	0	-0.002589	-0.212787	0.098513	3.999481E+9
-1335.37	-0.9	-3.047435	0.637839	-0.002214	0	-0.003412	-0.212787	0.098547	3.999482E+9
-1175.74	-0.8	-3.046188	0.638833	-0.00354	0	-0.002109	-0.212787	0.098754	3.999483E+9
-1015.68	-0.7	-3.047101	0.636614	-0.002744	0	-0.002448	-0.212787	0.098503	3.999484E+9
-855.25	-0.6	-3.045727	0.637913	-0.002592	0	-0.002535	-0.212787	0.098522	3.999485E+9
-694.51	-0.5	-3.045077	0.638768	-0.002677	0	-0.003102	-0.212787	0.098533	3.999486E+9
-533.51	-0.4	-3.046932	0.636637	-0.002876	0	-0.002765	-0.212787	0.098668	3.999487E+9
-372.3	-0.3	-3.044706	0.637221	-0.003495	0	-0.002271	-0.212787	0.098786	3.999488E+9
-210.93	-0.2	-3.040278	0.638472	-0.00375	0	-0.002635	-0.212787	0.098487	3.999489E+9
-49.47	-0.1	-2.438532	0.504966	-0.001153	0	-0.001621	-0.212787	0.098416	3.99949E+9
112.03	0	-0.066163	0.038701	0.001127	0	0.001207	-0.212787	0.098426	3.999491E+9
273.52	0.1	0.711518	-0.117351	0.002535	0	0.001439	-0.212787	0.098396	3.999492E+9
434.94	0.2	1.231927	-0.221329	0.001562	0	0.003026	-0.212787	0.098373	3.999493E+9
596.24	0.3	1.652089	-0.305473	0.00251	0	0.003059	-0.212787	0.098406	3.999494E+9
757.37	0.4	2.000952	-0.374117	0.00409	0	0.003446	-0.212787	0.098459	3.999495E+9
918.26	0.5	2.287152	-0.434554	0.003735	0	0.003604	-0.212787	0.098355	3.999496E+9
1078.87	0.6	2.50992	-0.477478	0.003877	0	0.003831	-0.212787	0.09835	3.999497E+9
1239.14	0.7	2.674183	-0.509923	0.00351	0	0.003992	-0.212787	0.098513	3.999498E+9
1399.02	0.8	2.786312	-0.52953	0.003622	0	0.00442	-0.212787	0.098683	3.999499E+9
1558.44	0.9	2.861977	-0.546658	0.004747	0	0.004566	-0.212787	0.098547	3.9995E+9
1717.37	1	2.916173	-0.555764	0.004129	0	0.004422	-0.212787	0.098764	3.999501E+9
1875.73	1.1	2.960318	-0.567138	0.004171	0	0.004748	-0.212787	0.098415	3.999502E+9
2033.48	1.2	2.993586	-0.571625	0.003669	0	0.004352	-0.212787	0.098539	3.999503E+9
2190.57	1.3	3.017601	-0.575546	0.003988	0	0.004836	-0.212787	0.098369	3.999504E+9
2346.93	1.4	3.043098	-0.581332	0.004592	0	0.00492	-0.212787	0.098747	3.999505E+9
2502.52	1.5	3.064176	-0.585936	0.004176	0	0.004802	-0.212787	0.098648	3.999506E+9
2657.27	1.6	3.069732	-0.586488	0.004472	0	0.00433	-0.212787	0.098485	3.999507E+9
2811.14	1.7	3.07391	-0.587875	0.004042	0	0.004805	-0.212787	0.098299	3.999508E+9
2964.07	1.8	3.072093	-0.585643	0.005132	0	0.005991	-0.212787	0.098652	3.999509E+9
3116	1.9	3.072584	-0.587433	0.004982	0	0.005389	-0.212787	0.098366	3.99951E+9
3266.89	2	3.071788	-0.58833	0.005123	0	0.003711	-0.212787	0.098646	3.999511E+9
3712.69	2.3	3.072626	-0.586488	0.005488	0	0.005088	-0.212787	0.098408	3.999512E+9
4147.09	2.6	3.071366	-0.586325	0.004491	0	0.00473	-0.212787	0.098699	3.999513E+9
4568.59	2.9	3.070804	-0.585848	0.004518	0	0.005653	-0.212787	0.098443	3.999514E+9
4975.74	3.2	3.070524	-0.586764	0.005441	0	0.00507	-0.212787	0.098429	3.999515E+9
5367.05	3.5	3.069049	-0.585575	0.005963	0	0.004789	-0.212787	0.098497	3.999516E+9
5741.05	3.8	3.067958	-0.5854	0.005471	0	0.004622	-0.212787	0.098593	3.999517E+9
6096.26	4.1	3.067431	-0.584019	0.004489	0	0.005457	-0.212787	0.098461	3.999518E+9

File: moke/ap_Ta3(Co90Tb10)XPt3_P(Co)60W_p(Ar)0.2microbar/75nm-20220531_APEJ3/pmoke/31_05_2022-1542.dat
31/05/2022	19:03

Si\Ta3\(Co90Tb1075nm\Pt3-20220531_APEJ3

Field	Kepco	Channel A	Channel B	Agilent	0	RF out	Monitor+	Monitor-	Time
6096.26	4.1	3.912721	-0.694507	0.000588	0	0.00018	-0.212787	0.095857	3.999884E+9
5741.05	3.8	3.914793	-0.694127	-2.6E-5	0	0.000966	-0.212787	0.095326	3.999884E+9
5367.05	3.5	3.917201	-0.694072	0.000687	0	0.000775	-0.212787	0.095966	3.999885E+9
4975.74	3.2	3.918458	-0.694527	0.000574	0	-4.8E-5	-0.212787	0.095441	3.999886E+9
4568.59	2.9	3.919852	-0.694156	0.000976	0	-2.3E-5	-0.212787	0.095211	3.999887E+9
4147.09	2.6	3.92212	-0.694881	0.000855	0	0.000888	-0.212787	0.095246	3.999888E+9
3712.69	2.3	3.92109	-0.69544	0.00101	0	0.000739	-0.212787	0.095213	3.999889E+9
3266.89	2	3.922526	-0.695024	0.00089	0	0.000765	-0.212787	0.095295	3.99989E+9
3116	1.9	3.922149	-0.694692	0.000327	0	0.000524	-0.212787	0.095133	3.999891E+9
2964.07	1.8	3.923406	-0.695118	0.000803	0	-0.00016	-0.212787	0.095426	3.999892E+9
2811.14	1.7	3.922873	-0.694238	0.000372	0	-0.000269	-0.212787	0.095271	3.999893E+9
2657.27	1.6	3.924923	-0.69454	0.000386	0	0.000155	-0.212787	0.095264	3.999894E+9
2502.52	1.5	3.923539	-0.693984	0.000743	0	0.00102	-0.212787	0.095287	3.999895E+9
2346.93	1.4	3.924449	-0.693685	0.000174	0	0.000704	-0.212787	0.096072	3.999896E+9
2190.57	1.3	3.925017	-0.693494	0.000656	0	0.000192	-0.212787	0.096013	3.999897E+9
2033.48	1.2	3.924725	-0.694614	6.7E-5	0	0.000281	-0.212787	0.095799	3.999898E+9
1875.73	1.1	3.925222	-0.693624	0.000905	0	0.000875	-0.212787	0.095283	3.999899E+9
1717.37	1	3.926291	-0.694059	-0.000456	0	0.000763	-0.212787	0.096019	3.9999E+9
1558.44	0.9	3.926626	-0.694101	0.000588	0	0.000525	-0.212787	0.095319	3.999901E+9
1399.02	0.8	3.926112	-0.692145	0.000561	0	-0.000262	-0.212787	0.095237	3.999902E+9
1239.14	0.7	3.925784	-0.692831	0.000132	0	0.000236	-0.212787	0.09578	3.999903E+9
1078.87	0.6	3.926112	-0.694322	0.000186	0	-0.00053	-0.212787	0.095904	3.999904E+9
918.26	0.5	3.925206	-0.69261	0.000776	0	0.001178	-0.212787	0.095979	3.999905E+9
757.37	0.4	3.925287	-0.693516	-0.000343	0	0.000712	-0.212787	0.095267	3.999906E+9
596.24	0.3	3.926067	-0.692246	0.000954	0	0.000127	-0.212787	0.095368	3.999907E+9
434.94	0.2	3.927704	-0.6935	0.000946	0	0.000429	-0.212787	0.095979	3.999908E+9
273.52	0.1	3.92801	-0.692262	0.00069	0	-0.000148	-0.212787	0.096109	3.999909E+9
112.03	0	3.928361	-0.693107	0.000482	0	0.000137	-0.212787	0.095255	3.99991E+9
-49.47	-0.1	3.927457	-0.693065	0.000114	0	0.000758	-0.212787	0.095305	3.999911E+9
-210.93	-0.2	3.926746	-0.692597	-7E-5	0	-0.0002	-0.212787	0.095904	3.999912E+9
-372.3	-0.3	3.926769	-0.69259	0.000263	0	0.000579	-0.212787	0.095178	3.999913E+9
-533.51	-0.4	2.20064	-0.361392	-0.002439	0	-0.002445	-0.212787	0.095282	3.999914E+9
-694.51	-0.5	-0.207473	0.080198	-0.004446	0	-0.00494	-0.212787	0.095691	3.999915E+9
-855.25	-0.6	-1.109603	0.246618	-0.006312	0	-0.005683	-0.212787	0.095278	3.999916E+9
-1015.68	-0.7	-1.738655	0.363335	-0.007303	0	-0.005947	-0.212787	0.095322	3.999917E+9
-1175.74	-0.8	-2.240962	0.456029	-0.007314	0	-0.007021	-0.212787	0.095707	3.999918E+9
-1335.37	-0.9	-2.649467	0.532266	-0.007584	0	-0.007513	-0.212787	0.095903	3.999919E+9
-1494.53	-1	-2.98743	0.595731	-0.008125	0	-0.008326	-0.212787	0.095521	3.99992E+9
-1653.15	-1.1	-3.252006	0.642468	-0.008631	0	-0.008509	-0.212787	0.095292	3.999921E+9
-1811.18	-1.2	-3.459378	0.682851	-0.009215	0	-0.008441	-0.212787	0.095989	3.999922E+9
-1968.57	-1.3	-3.612097	0.710726	-0.00886	0	-0.008624	-0.212787	0.095407	3.999923E+9
-2125.26	-1.4	-3.73011	0.732171	-0.009054	0	-0.008874	-0.212787	0.096053	3.999924E+9
-2281.19	-1.5	-3.804914	0.746404	-0.008853	0	-0.0091	-0.212787	0.09612	3.999925E+9
-2436.33	-1.6	-3.856632	0.75462	-0.009589	0	-0.009548	-0.212787	0.095961	3.999926E+9
-2590.6	-1.7	-3.88963	0.759984	-0.009324	0	-0.008606	-0.212787	0.095412	3.999927E+9
-2743.95	-1.8	-3.917183	0.766663	-0.009627	0	-0.009599	-0.212787	0.095543	3.999928E+9
-2896.33	-1.9	-3.953999	0.774097	-0.009281	0	-0.009103	-0.212787	0.095385	3.999929E+9
-3047.69	-2	-3.99279	0.781783	-0.009117	0	-0.009146	-0.212787	0.09599	3.99993E+9
-3495.06	-2.3	-4.012516	0.783934	-0.0083	0	-0.009535	-0.212787	0.095438	3.999931E+9
-3931.24	-2.6	-4.014206	0.784399	-0.009765	0	-0.009248	-0.212787	0.095358	3.999932E+9
-4354.75	-2.9	-4.012445	0.784792	-0.009851	0	-0.009112	-0.212787	0.09543	3.999933E+9
-4764.12	-3.2	-4.011951	0.784041	-0.00874	0	-0.00926	-0.212787	0.095401	3.999934E+9
-5157.87	-3.5	-4.009401	0.783417	-0.008318	0	-0.00915	-0.212787	0.095549	3.999935E+9
-5534.53	-3.8	-4.00903	0.782667	-0.008266	0	-0.009742	-0.212787	0.095992	3.999936E+9
-5892.62	-4.1	-4.008069	0.781608	-0.009091	0	-0.009463	-0.212787	0.095396	3.999937E+9
-5534.53	-3.8	-4.008563	0.782183	-0.008735	0	-0.009414	-0.212787	0.096129	3.999938E+9
-5157.87	-3.5	-4.015853	0.785519	-0.009119	0	-0.009279	-0.212787	0.095412	3.999939E+9
-4764.12	-3.2	-4.018199	0.784376	-0.0094	0	-0.00853	-0.212787	0.095443	3.99994E+9
-4354.75	-2.9	-4.020275	0.784213	-0.009328	0	-0.009633	-0.212787	0.09543	3.999941E+9
-3931.24	-2.6	-4.021233	0.785948	-0.008937	0	-0.009569	-0.212787	0.095433	3.999942E+9
-3495.06	-2.3	-4.023449	0.784785	-0.009388	0	-0.009302	-0.212787	0.095894	3.999943E+9
-3047.69	-2	-4.024225	0.784775	-0.009555	0	-0.009245	-0.212787	0.096188	3.999944E+9
-2896.33	-1.9	-4.025206	0.783992	-0.009465	0	-0.009158	-0.212787	0.09626	3.999945E+9
-2743.95	-1.8	-4.023666	0.783352	-0.008576	0	-0.008948	-0.212787	0.095421	3.999946E+9
-2590.6	-1.7	-4.024885	0.784272	-0.008933	0	-0.009593	-0.212787	0.096221	3.999947E+9
-2436.33	-1.6	-4.024456	0.785578	-0.009217	0	-0.009274	-0.212787	0.096001	3.999948E+9
-2281.19	-1.5	-4.025492	0.785503	-0.009532	0	-0.009648	-0.212787	0.095425	3.999949E+9
-2125.26	-1.4	-4.026295	0.785578	-0.008864	0	-0.009012	-0.212787	0.095734	3.99995E+9
-1968.57	-1.3	-4.025888	0.785019	-0.009988	0	-0.008675	-0.212787	0.095434	3.999951E+9
-1811.18	-1.2	-4.026792	0.784285	-0.009684	0	-0.009638	-0.212787	0.09542	3.999952E+9
-1653.15	-1.1	-4.027068	0.785094	-0.009982	0	-0.009342	-0.212787	0.096091	3.999953E+9
-1494.53	-1	-4.027217	0.784779	-0.00979	0	-0.009508	-0.212787	0.095967	3.999954E+9
-1335.37	-0.9	-4.028946	0.785435	-0.009384	0	-0.009389	-0.212787	0.095978	3.999955E+9
-1175.74	-0.8	-4.029072	0.784311	-0.010172	0	-0.009367	-0.212787	0.095457	3.999956E+9
-1015.68	-0.7	-4.029222	0.78563	-0.00962	0	-0.00944	-0.212787	0.095405	3.999957E+9
-855.25	-0.6	-4.029303	0.786111	-0.009891	0	-0.009583	-0.212787	0.095747	3.999958E+9
-694.51	-0.5	-4.029677	0.785156	-0.010369	0	-0.009122	-0.212787	0.096131	3.999959E+9
-533.51	-0.4	-4.029186	0.784681	-0.010246	0	-0.009703	-0.212787	0.095446	3.99996E+9
-372.3	-0.3	-4.030625	0.784613	-0.010233	0	-0.009142	-0.212787	0.09553	3.999961E+9
-210.93	-0.2	-4.030599	0.78295	-0.009493	0	-0.009404	-0.212787	0.096168	3.999962E+9
-49.47	-0.1	-4.030258	0.782953	-0.009006	0	-0.009554	-0.212787	0.095433	3.999963E+9
112.03	0	-0.437004	0.116198	-0.005512	0	-0.004901	-0.212787	0.095297	3.999964E+9
273.52	0.1	0.710267	-0.096114	-0.00408	0	-0.004165	-0.212787	0.096104	3.999965E+9
434.94	0.2	1.410527	-0.22372	-0.002974	0	-0.003905	-0.212787	0.095597	3.999966E+9
596.24	0.3	1.952983	-0.322789	-0.003548	0	-0.002261	-0.212787	0.095225	3.999967E+9
757.37	0.4	2.397498	-0.405851	-0.002826	0	-0.002321	-0.212787	0.096097	3.999968E+9
918.26	0.5	2.763635	-0.471701	-0.00122	0	-0.001261	-0.212787	0.095444	3.999969E+9
1078.87	0.6	3.063357	-0.528126	-0.001395	0	-0.001683	-0.212787	0.095309	3.99997E+9
1239.14	0.7	3.300371	-0.571511	-0.000972	0	-0.00189	-0.212787	0.09605	3.999971E+9
1399.02	0.8	3.480541	-0.604415	-0.000518	0	-0.000753	-0.212787	0.095324	3.999972E+9
1558.44	0.9	3.60009	-0.626191	0.000692	0	-0.000785	-0.212787	0.095984	3.999973E+9
1717.37	1	3.684595	-0.642351	4.9E-5	0	-0.000795	-0.212787	0.095193	3.999974E+9
1875.73	1.1	3.745891	-0.651915	-0.000145	0	0.000433	-0.212787	0.095261	3.999975E+9
2033.48	1.2	3.785845	-0.660541	0.000419	0	-0.000352	-0.212787	0.095637	3.999976E+9
2190.57	1.3	3.812842	-0.665093	-0.000434	0	-0.000117	-0.212787	0.095412	3.999977E+9
2346.93	1.4	3.848596	-0.670817	0.00013	0	0.000442	-0.212787	0.095781	3.999978E+9
2502.52	1.5	3.879632	-0.677178	6.1E-5	0	0.000164	-0.212787	0.095812	3.999979E+9
2657.27	1.6	3.911048	-0.683188	0.00052	0	-6.2E-5	-0.212787	0.096078	3.99998E+9
2811.14	1.7	3.915001	-0.683689	0.000545	0	0.000349	-0.212787	0.095995	3.999981E+9
2964.07	1.8	3.918133	-0.684231	-3.9E-5	0	-0.0004	-0.212787	0.095691	3.999982E+9
3116	1.9	3.917311	-0.683611	-0.000359	0	0.000505	-0.212787	0.09547	3.999983E+9
3266.89	2	3.917376	-0.683406	0.000469	0	-0.000217	-0.212787	0.09522	3.999984E+9
3712.69	2.3	3.91685	-0.682987	7.8E-5	0	0.000705	-0.212787	0.095214	3.999985E+9
4147.09	2.6	3.917256	-0.683006	-0.000667	0	4.3E-5	-0.212787	0.096128	3.999986E+9
4568.59	2.9	3.916473	-0.681622	0.00049	0	-0.001018	-0.212787	0.0953	3.999987E+9
4975.74	3.2	3.917201	-0.681795	0.000513	0	-0.000338	-0.212787	0.095333	3.999988E+9
5367.05	3.5	3.915807	-0.68298	-0.001003	0	-0.000274	-0.212787	0.095292	3.999989E+9
5741.05	3.8	3.912997	-0.681275	-0.000234	0	0.000673	-0.212787	0.095436	3.99999E+9
6096.26	4.1	3.913068	-0.68132	-0.000753	0	0.000801	-0.212787	0.0953	3.999991E+9

File: moke/ap_Ta3(Co90Tb10)XPt3_P(Co)60W_p(Ar)0.2microbar/75nm-20220531_APEJ3/pmoke/31_05_2022-1543.dat
31/05/2022	19:04

Si\Ta3\(Co90Tb1075nm\Pt3-20220531_APEJ3

Field	Kepco	Channel A	Channel B	Agilent	0	RF out	Monitor+	Monitor-	Time
6096.26	4.1	3.912539	-0.680804	-0.000544	0	0.000358	-0.212787	0.096068	3.999992E+9
5741.05	3.8	3.916096	-0.682574	-0.000255	0	0.000592	-0.212787	0.095342	3.999993E+9
5367.05	3.5	3.92017	-0.681577	-0.000168	0	-0.00022	-0.212787	0.095298	3.999994E+9
4975.74	3.2	3.92071	-0.68286	-0.00076	0	0.000311	-0.212787	0.095831	3.999995E+9
4568.59	2.9	3.923192	-0.683799	-0.000717	0	0.000842	-0.212787	0.095241	3.999996E+9
4147.09	2.6	3.924196	-0.683104	-0.000202	0	0.000511	-0.212787	0.095426	3.999997E+9
3712.69	2.3	3.926421	-0.682935	0.000503	0	0.000208	-0.212787	0.095267	3.999998E+9
3266.89	2	3.927678	-0.683214	-0.000461	0	0.000191	-0.212787	0.09525	3.999999E+9
3116	1.9	3.927578	-0.683289	6.8E-5	0	0.000507	-0.212787	0.095314	4E+9
2964.07	1.8	3.928838	-0.683854	-0.00077	0	0.000128	-0.212787	0.09532	4.000001E+9
2811.14	1.7	3.92786	-0.682932	-0.00064	0	-0.000342	-0.212787	0.095455	4.000002E+9
2657.27	1.6	3.927915	-0.683305	0.000173	0	-0.000219	-0.212787	0.095486	4.000003E+9
2502.52	1.5	3.928162	-0.682763	-8.1E-5	0	-0.000524	-0.212787	0.095288	4.000004E+9
2346.93	1.4	3.927854	-0.684114	-0.000838	0	-0.000754	-0.212787	0.095639	4.000005E+9
2190.57	1.3	3.929504	-0.684134	-0.000331	0	2.2E-5	-0.212787	0.095302	4.000006E+9
2033.48	1.2	3.930638	-0.683708	-0.00017	0	-0.00064	-0.212787	0.095706	4.000007E+9
1875.73	1.1	3.929186	-0.683133	7E-6	0	-0.000953	-0.212787	0.096119	4.000008E+9
1717.37	1	3.930622	-0.682422	-0.000612	0	0.000395	-0.212787	0.095732	4.000009E+9
1558.44	0.9	3.930547	-0.683633	-5E-6	0	-0.000179	-0.212787	0.095883	4.00001E+9
1399.02	0.8	3.930713	-0.683659	0.000832	0	-0.000508	-0.212787	0.095576	4.000011E+9
1239.14	0.7	3.929751	-0.682022	0.000121	0	-0.000208	-0.212787	0.095644	4.000012E+9
1078.87	0.6	3.931171	-0.682503	0.000806	0	0.000105	-0.212787	0.095404	4.000013E+9
918.26	0.5	3.931034	-0.682844	0.000422	0	-0.000478	-0.212787	0.09535	4.000014E+9
757.37	0.4	3.930424	-0.682347	-0.000677	0	-0.000666	-0.212787	0.095279	4.000015E+9
596.24	0.3	3.929946	-0.681993	6E-5	0	-0.000404	-0.212787	0.096049	4.000016E+9
434.94	0.2	3.930095	-0.681931	-0.000913	0	0.000301	-0.212787	0.095723	4.000017E+9
273.52	0.1	3.930053	-0.681402	-0.0007	0	7.5E-5	-0.212787	0.096162	4.000018E+9
112.03	0	3.929663	-0.681921	0.000208	0	-0.000427	-0.212787	0.09529	4.000019E+9
-49.47	-0.1	3.930989	-0.68234	-0.000589	0	0.00034	-0.212787	0.095319	4.00002E+9
-210.93	-0.2	3.931275	-0.682993	-0.0003	0	0.000181	-0.212787	0.095798	4.000021E+9
-372.3	-0.3	3.933422	-0.682646	0.00087	0	-0.000831	-0.212787	0.095327	4.000022E+9
-533.51	-0.4	1.980923	-0.314112	-0.003238	0	-0.00298	-0.212787	0.095465	4.000023E+9
-694.51	-0.5	-0.233857	0.086355	-0.005841	0	-0.00518	-0.212787	0.096151	4.000024E+9
-855.25	-0.6	-1.126195	0.24744	-0.005903	0	-0.006332	-0.212787	0.095355	4.000025E+9
-1015.68	-0.7	-1.756157	0.361746	-0.007664	0	-0.006314	-0.212787	0.095764	4.000026E+9
-1175.74	-0.8	-2.258915	0.455168	-0.007956	0	-0.00818	-0.212787	0.095382	4.000027E+9
-1335.37	-0.9	-2.67099	0.528224	-0.007841	0	-0.008437	-0.212787	0.095741	4.000028E+9
-1494.53	-1	-3.003577	0.589048	-0.00904	0	-0.008575	-0.212787	0.095812	4.000029E+9
-1653.15	-1.1	-3.268331	0.638959	-0.00956	0	-0.008995	-0.212787	0.095538	4.00003E+9
-1811.18	-1.2	-3.476148	0.67544	-0.008869	0	-0.00838	-0.212787	0.095968	4.000031E+9
-1968.57	-1.3	-3.637386	0.704215	-0.009085	0	-0.009	-0.212787	0.096264	4.000032E+9
-2125.26	-1.4	-3.747738	0.724091	-0.008726	0	-0.00966	-0.212787	0.095454	4.000033E+9
-2281.19	-1.5	-3.821525	0.738811	-0.009919	0	-0.009246	-0.212787	0.09537	4.000034E+9
-2436.33	-1.6	-3.873025	0.746979	-0.010095	0	-0.00945	-0.212787	0.095713	4.000035E+9
-2590.6	-1.7	-3.903613	0.75282	-0.009953	0	-0.009342	-0.212787	0.0957	4.000036E+9
-2743.95	-1.8	-3.929876	0.757875	-0.009965	0	-0.009326	-0.212787	0.095446	4.000037E+9
-2896.33	-1.9	-3.965188	0.764815	-0.009401	0	-0.010203	-0.212787	0.095587	4.000038E+9
-3047.69	-2	-4.005941	0.771459	-0.009844	0	-0.010005	-0.212787	0.0963	4.000039E+9
-3495.06	-2.3	-4.021925	0.774919	-0.009749	0	-0.009577	-0.212787	0.096198	4.00004E+9
-3931.24	-2.6	-4.023712	0.774272	-0.009973	0	-0.010048	-0.212787	0.095523	4.000041E+9
-4354.75	-2.9	-4.023364	0.774876	-0.009321	0	-0.009983	-0.212787	0.09603	4.000042E+9
-4764.12	-3.2	-4.02159	0.77395	-0.010239	0	-0.00911	-0.212787	0.095495	4.000043E+9
-5157.87	-3.5	-4.020749	0.773447	-0.009347	0	-0.010096	-0.212787	0.095494	4.000044E+9
-5534.53	-3.8	-4.01956	0.774431	-0.009516	0	-0.009303	-0.212787	0.095882	4.000045E+9
-5892.62	-4.1	-4.017318	0.774841	-0.009256	0	-0.009925	-0.212787	0.095526	4.000046E+9
-5534.53	-3.8	-4.022373	0.775315	-0.010222	0	-0.009592	-0.212787	0.095414	4.000047E+9
-5157.87	-3.5	-4.026441	0.774048	-0.009621	0	-0.009754	-0.212787	0.096151	4.000048E+9
-4764.12	-3.2	-4.028156	0.776484	-0.010222	0	-0.009491	-0.212787	0.09547	4.000049E+9
-4354.75	-2.9	-4.030479	0.775968	-0.008842	0	-0.009907	-0.212787	0.096213	4.00005E+9
-3931.24	-2.6	-4.031788	0.775081	-0.009715	0	-0.009435	-0.212787	0.096149	4.000051E+9
-3495.06	-2.3	-4.032318	0.776956	-0.009323	0	-0.010385	-0.212787	0.095778	4.000052E+9
-3047.69	-2	-4.034495	0.776078	-0.010686	0	-0.009991	-0.212787	0.095915	4.000053E+9
-2896.33	-1.9	-4.03379	0.777485	-0.010359	0	-0.00986	-0.212787	0.095645	4.000054E+9
-2743.95	-1.8	-4.035115	0.775032	-0.010505	0	-0.009542	-0.212787	0.095896	4.000055E+9
-2590.6	-1.7	-4.035144	0.7769	-0.009478	0	-0.010127	-0.212787	0.095487	4.000056E+9
-2436.33	-1.6	-4.035557	0.775156	-0.0101	0	-0.010205	-0.212787	0.095864	4.000057E+9
-2281.19	-1.5	-4.035034	0.776091	-0.010097	0	-0.010395	-0.212787	0.09546	4.000058E+9
-2125.26	-1.4	-4.036431	0.775607	-0.009898	0	-0.010214	-0.212787	0.09549	4.000059E+9
-1968.57	-1.3	-4.035476	0.775536	-0.010369	0	-0.009779	-0.212787	0.095836	4.00006E+9
-1811.18	-1.2	-4.036908	0.776605	-0.010586	0	-0.009757	-0.212787	0.096063	4.000061E+9
-1653.15	-1.1	-4.035057	0.774863	-0.010076	0	-0.009956	-0.212787	0.095443	4.000062E+9
-1494.53	-1	-4.036061	0.776533	-0.010315	0	-0.010409	-0.212787	0.096343	4.000063E+9
-1335.37	-0.9	-4.035752	0.775529	-0.010002	0	-0.010026	-0.212787	0.095448	4.000064E+9
-1175.74	-0.8	-4.036727	0.776338	-0.009851	0	-0.010675	-0.212787	0.095501	4.000065E+9
-1015.68	-0.7	-4.037217	0.776936	-0.010436	0	-0.010276	-0.212787	0.096003	4.000066E+9
-855.25	-0.6	-4.037854	0.774236	-0.010151	0	-0.010082	-0.212787	0.09622	4.000067E+9
-694.51	-0.5	-4.03967	0.77576	-0.009852	0	-0.009813	-0.212787	0.095451	4.000068E+9
-533.51	-0.4	-4.038916	0.775351	-0.010508	0	-0.009372	-0.212787	0.095415	4.000069E+9
-372.3	-0.3	-4.038699	0.774841	-0.009992	0	-0.009733	-0.212787	0.095799	4.00007E+9
-210.93	-0.2	-4.037659	0.773996	-0.010065	0	-0.009953	-0.212787	0.095548	4.000071E+9
-49.47	-0.1	-4.038504	0.774009	-0.009515	0	-0.010221	-0.212787	0.095971	4.000072E+9
112.03	0	-0.434873	0.115269	-0.00542	0	-0.005195	-0.212787	0.095426	4.000073E+9
273.52	0.1	0.687276	-0.088034	-0.004097	0	-0.004037	-0.212787	0.095601	4.000074E+9
434.94	0.2	1.396197	-0.216404	-0.003239	0	-0.003406	-0.212787	0.096172	4.000075E+9
596.24	0.3	1.954312	-0.31676	-0.002047	0	-0.002359	-0.212787	0.095414	4.000076E+9
757.37	0.4	2.40291	-0.397957	-0.002334	0	-0.001823	-0.212787	0.095892	4.000077E+9
918.26	0.5	2.769275	-0.464171	-0.000945	0	-0.001745	-0.212787	0.096179	4.000078E+9
1078.87	0.6	3.064374	-0.519241	-0.000898	0	-0.001419	-0.212787	0.095341	4.000079E+9
1239.14	0.7	3.294835	-0.560387	-0.000694	0	-0.001078	-0.212787	0.09536	4.00008E+9
1399.02	0.8	3.470895	-0.592787	-0.000706	0	-0.001262	-0.212787	0.095588	4.000081E+9
1558.44	0.9	3.599571	-0.615399	-6.5E-5	0	-0.000433	-0.212787	0.095912	4.000082E+9
1717.37	1	3.689569	-0.631214	-0.001566	0	0.000313	-0.212787	0.095911	4.000083E+9
1875.73	1.1	3.745819	-0.642702	-0.00102	0	-9.3E-5	-0.212787	0.096217	4.000084E+9
2033.48	1.2	3.782995	-0.648706	-0.000874	0	-0.001143	-0.212787	0.095641	4.000085E+9
2190.57	1.3	3.814077	-0.653143	-8.9E-5	0	-0.000793	-0.212787	0.095691	4.000086E+9
2346.93	1.4	3.849534	-0.659371	-0.00027	0	-0.000382	-0.212787	0.095466	4.000087E+9
2502.52	1.5	3.894687	-0.666087	-0.000681	0	0.000266	-0.212787	0.095339	4.000088E+9
2657.27	1.6	3.915417	-0.671113	-0.000615	0	0.000227	-0.212787	0.096226	4.000089E+9
2811.14	1.7	3.921545	-0.673933	-0.001029	0	0.00033	-0.212787	0.096031	4.00009E+9
2964.07	1.8	3.923026	-0.673306	0.000287	0	-0.000181	-0.212787	0.095777	4.000091E+9
3116	1.9	3.922457	-0.672204	-0.000384	0	-0.000521	-0.212787	0.096129	4.000092E+9
3266.89	2	3.922344	-0.672799	-0.001296	0	-0.000487	-0.212787	0.096119	4.000093E+9
3712.69	2.3	3.922561	-0.672019	-0.001369	0	-0.000543	-0.212787	0.095385	4.000094E+9
4147.09	2.6	3.922594	-0.670528	-0.000468	0	-0.000628	-0.212787	0.095807	4.000095E+9
4568.59	2.9	3.92095	-0.672311	-0.000141	0	0.000502	-0.212787	0.095867	4.000096E+9
4975.74	3.2	3.919862	-0.673491	-0.000748	0	-0.0003	-0.212787	0.096166	4.000097E+9
5367.05	3.5	3.920401	-0.673422	0.000878	0	0.000127	-0.212787	0.096092	4.000098E+9
5741.05	3.8	3.919114	-0.671733	-0.001288	0	-0.000916	-0.212787	0.096155	4.000099E+9
6096.26	4.1	3.917055	-0.670391	9.1E-5	0	-0.0006	-0.212787	0.095865	4.0001E+9
